Repository: JackAnthonyWilson/MOLTSA

# **MOLTSA – Molten Salt Thermochemical Data Platform**

**MOLTSA** is an open, web-based R-Shiny application for accessing, visualizing, and analyzing thermochemical data relevant to molten salt reactor research. It overlays literature datasets with CALPHAD-modeled properties (e.g., phase equilibria and $\Delta _{mix} H$) and provides utilities that shorten the path from experimental data to validated thermodynamic model inputs.

A live up-to-date deployment is available at:
http://moltsa.com

---

## **Key capabilities**

### **Visualization**

- Interactive pseudo-binary phase diagram viewer with experimental/model overlays and export functions
- Interactive enthalpy of mixing plots with linked metadata tables
- 3D ternary / pseudo-ternary viewer supporting FactSage® `.fig` files and experimental data overlays

### **CALPHAD-adjacent utilities**

- Optimizer-file retrieval (FactSage Optimizer-compatible)
- δ₁₂ parameter calculation for liquid–liquid $\Delta _{mix} H$ correlations
- Heat capacity fitting (piecewise Maier–Kelley coefficients directly usable in Gibbs free energy minimization codes)
- DSC/thermal analysis tools (temperature calibration, uncertainty propagation, application of the IUPAC zero-rate method)

### **FAIR-aligned data**

- Curated CSV/JSON thermochemical datasets with traceable metadata 
- Validation at ingest + unit/basis harmonization designed for CALPHAD

---

## **Repository structure**

- `app.R` – application entry point (launches the golem app)
- `DESCRIPTION`, `NAMESPACE` – package metadata and dependency declarations
- `R/` – Shiny modules + helpers + compute/services
- `inst/` – internal package resources (assets/templates, as applicable)
- `data/` – packaged data objects
- `dev/` – development scripts (utilities)
- `man/` – documentation generated from roxygen2
- `.Rbuildignore`, `.gitignore` – build/deploy/version-control ignores
- `README.md` – readme file for moltsa

---

### Windows

#### Prerequisites

Install the following:
- **R** (version 4.3 or later recommended)
- **RStudio** (optional, but helpful)
- **Rtools** for the installed R version

#### Notes
- If local installation is not desirable, users can access the deployed version of the application directly at moltsa.com.

### Linux

#### 2) Clone repository

```
git clone https://github.com/JackAnthonyWilson/MOLTSA.git
cd MOLTSA
```

#### Notes

## **Usage overview**

MOLTSA is organized individual modules, including:

- Phase Diagrams – pseudo-binary phase equilibria data with literature/model overlays
- Enthalpy of Mixing – experimental $\Delta _{mix}H$ data visualization with modeled values
- Ternary `.fig` Viewer – interactive 3D phase equilibria viewer and (FactSage® `.fig` + optional experimental CSV overlays)
- Optimizer Files – search/filter/download optimizer files 
- Parametric Descriptors – δ₁₂ calculator
- Heat Capacity – Maier–Kelley parameter fitting 
- DSC Tools – calibration, uncertainty propagation, and application of the IUPAC zero-rate method

---

## **Data policy and attribution**

MOLTSA stores extracted numeric datasets and metadata (CSV/JSON) and does not store or redistribute copyrighted full-text content (e.g., PDFs). Attribution is maintained for all datasets (including DOI where available), and takedown/removal is supported upon rights-holder request. The full privacy policy is hosted on a static webpage at [moltsa.com/privacy-policy.html](https://moltsa.com/privacy-policy.html)

---

## Citing MOLTSA

If you used MOLTSA, please consider citing:

J. A. Wilson *et al*., “MOLTSA: An R Shiny Platform for Molten-Salt Thermochemical Data Management, Analysis, and Assessment", *Journal of Open Research Software*, vol. **14**, no. 1, Apr. 2026, doi: 10.5334/jors.685.

File: data/phase_equilibria/pe1.csv (part 1 of 8)
Species 1,Species 2,Mole frac species 1,Mole frac species 2,Temp (K),Author,type,Link
KCl,ZrCl4,1,0,1051.1,Morozov and Sun (1959),,
KCl,ZrCl4,0.96,0.04,1030.8,Morozov and Sun (1959),,
KCl,ZrCl4,0.91,0.09,1012.2,Morozov and Sun (1959),,
KCl,ZrCl4,0.86,0.14,986,Morozov and Sun (1959),,
KCl,ZrCl4,0.76,0.24,866.7,Morozov and Sun (1959),,
KCl,ZrCl4,0.96,0.04,857.4,Morozov and Sun (1959),,
KCl,ZrCl4,0.91,0.09,863.3,Morozov and Sun (1959),,
KCl,ZrCl4,0.86,0.14,865.8,Morozov and Sun (1959),,
KCl,ZrCl4,0.81,0.19,869.2,Morozov and Sun (1959),,
KCl,ZrCl4,0.8,0.2,898,Morozov and Sun (1959),,
KCl,ZrCl4,0.72,0.28,979.2,Morozov and Sun (1959),,
KCl,ZrCl4,0.66,0.34,1068.9,Morozov and Sun (1959),,
KCl,ZrCl4,0.56,0.44,897.1,Morozov and Sun (1959),,
KCl,ZrCl4,0.51,0.49,830.3,Morozov and Sun (1959),,
KCl,ZrCl4,0.46,0.54,614.5,Morozov and Sun (1959),,
KCl,ZrCl4,0.42,0.58,494.3,Morozov and Sun (1959),,
KCl,ZrCl4,0.24,0.76,618.7,Morozov and Sun (1959),,
KCl,ZrCl4,0,1,710.9,Morozov and Sun (1959),,
KCl,ZrCl4,0.55,0.45,494.3,Morozov and Sun (1959),,
KCl,ZrCl4,0.51,0.49,493.5,Morozov and Sun (1959),,
KCl,ZrCl4,0.46,0.54,494.3,Morozov and Sun (1959),,
KCl,ZrCl4,0.24,0.76,501.9,Morozov and Sun (1959),,
KCl,ZrCl4,0.72,0.28,862.4,Morozov and Sun (1959),,
KCl,ZrCl4,0.91,0.09,803.2,Morozov and Sun (1959),,
KCl,ZrCl4,0.86,0.14,800.7,Morozov and Sun (1959),,
KCl,ZrCl4,0.81,0.19,801.5,Morozov and Sun (1959),,
KCl,ZrCl4,0.76,0.24,801.5,Morozov and Sun (1959),,
KCl,ZrCl4,0.72,0.28,803.2,Morozov and Sun (1959),,
KCl,ZrCl4,0.52,0.48,716.4,Howell et al. (1957),,doi.org/10.1007/BF03398479
KCl,ZrCl4,0.5,0.5,693,Howell et al. (1957),,doi.org/10.1007/BF03398479
KCl,ZrCl4,0.48,0.52,672.6,Howell et al. (1957),,doi.org/10.1007/BF03398479
KCl,ZrCl4,0.46,0.54,647,Howell et al. (1957),,doi.org/10.1007/BF03398479
KCl,ZrCl4,0.43,0.57,617.4,Howell et al. (1957),,doi.org/10.1007/BF03398479
KCl,ZrCl4,0.41,0.59,584.5,Howell et al. (1957),,doi.org/10.1007/BF03398479
KCl,ZrCl4,0.42,0.58,587,Howell et al. (1957),,doi.org/10.1007/BF03398479
KCl,ZrCl4,0.4,0.6,558.2,Howell et al. (1957),,doi.org/10.1007/BF03398479
KCl,ZrCl4,0.39,0.61,550.1,Howell et al. (1957),,doi.org/10.1007/BF03398479
KCl,ZrCl4,0.38,0.62,538,Howell et al. (1957),,doi.org/10.1007/BF03398479
KCl,ZrCl4,0.37,0.63,542.1,Howell et al. (1957),,doi.org/10.1007/BF03398479
KCl,ZrCl4,0.37,0.63,544.6,Howell et al. (1957),,doi.org/10.1007/BF03398479
KCl,ZrCl4,0.34,0.66,553,Howell et al. (1957),,doi.org/10.1007/BF03398479
KCl,ZrCl4,0.35,0.65,577.5,Kellogg et al. (1955),,osti.gov/biblio/4351392
KCl,ZrCl4,0.35,0.65,546.3,Kellogg et al. (1955),,osti.gov/biblio/4351392
KCl,ZrCl4,0.35,0.65,507.5,Kellogg et al. (1955),,osti.gov/biblio/4351392
KCl,ZrCl4,0.34,0.66,507.5,Kellogg et al. (1955),,osti.gov/biblio/4351392
KCl,ZrCl4,0.33,0.67,507.2,Kellogg et al. (1955),,osti.gov/biblio/4351392
KCl,ZrCl4,0.34,0.66,515.2,Kellogg et al. (1955),,osti.gov/biblio/4351392
KCl,ZrCl4,0.34,0.66,540.8,Kellogg et al. (1955),,osti.gov/biblio/4351392
KCl,ZrCl4,0.34,0.66,540.6,Kellogg et al. (1955),,osti.gov/biblio/4351392
KCl,ZrCl4,0.35,0.65,546.1,Kellogg et al. (1955),,osti.gov/biblio/4351392
KCl,ZrCl4,0.33,0.67,568.9,Kellogg et al. (1955),,osti.gov/biblio/4351392
KCl,ZrCl4,0.33,0.67,578.8,Kellogg et al. (1955),,osti.gov/biblio/4351392
KCl,ZrCl4,0.33,0.67,578.6,Kellogg et al. (1955),,osti.gov/biblio/4351392
KCl,ZrCl4,0.33,0.67,579.1,Kellogg et al. (1955),,osti.gov/biblio/4351392
KCl,ZrCl4,0.31,0.69,631.4,Kellogg et al. (1955),,osti.gov/biblio/4351392
KCl,ZrCl4,0.3,0.7,631.2,Kellogg et al. (1955),,osti.gov/biblio/4351392
KCl,ZrCl4,0.3,0.7,638.6,Kellogg et al. (1955),,osti.gov/biblio/4351392
KCl,ZrCl4,0.3,0.7,639.7,Kellogg et al. (1955),,osti.gov/biblio/4351392
KCl,ZrCl4,0.29,0.71,647.7,Kellogg et al. (1955),,osti.gov/biblio/4351392
KCl,ZrCl4,0.29,0.71,648,Kellogg et al. (1955),,osti.gov/biblio/4351392
KCl,ZrCl4,0,1,709.2,Kellogg et al. (1955),,osti.gov/biblio/4351392
KCl,ZrCl4,0.999638273,0.000361727,1052.098302,Kellogg et al. (1955),,osti.gov/biblio/4351392
KCl,ZrCl4,0.898783198,0.101216802,1002.167625,Kellogg et al. (1955),,osti.gov/biblio/4351392
KCl,ZrCl4,0.846463431,0.153536569,968.6797047,Kellogg et al. (1955),,osti.gov/biblio/4351392
KCl,ZrCl4,0.798192579,0.201807421,909.9474664,Kellogg et al. (1955),,osti.gov/biblio/4351392
KCl,ZrCl4,0.747541621,0.252458379,920.7094481,Kellogg et al. (1955),,osti.gov/biblio/4351392
KCl,ZrCl4,0.696343513,0.303656487,1018.966908,Kellogg et al. (1955),,osti.gov/biblio/4351392
KCl,ZrCl4,0.663493193,0.336506807,1060.987103,Kellogg et al. (1955),,osti.gov/biblio/4351392
KCl,ZrCl4,0.648507342,0.351492658,1046.279929,Kellogg et al. (1955),,osti.gov/biblio/4351392
KCl,ZrCl4,0.598771343,0.401228657,988.5078048,Kellogg et al. (1955),,osti.gov/biblio/4351392
KCl,ZrCl4,0.54884384,0.45115616,883.5813206,Kellogg et al. (1955),,osti.gov/biblio/4351392
KCl,ZrCl4,0.527650869,0.472349131,850.3506287,Kellogg et al. (1955),,osti.gov/biblio/4351392
KCl,ZrCl4,0.90152807,0.09847193,874.3430861,Kellogg et al. (1955),,osti.gov/biblio/4351392
KCl,ZrCl4,0.849001602,0.150998398,873.9090132,Kellogg et al. (1955),,osti.gov/biblio/4351392
KCl,ZrCl4,0.79940239,0.20059761,872.0407975,Kellogg et al. (1955),,osti.gov/biblio/4351392
KCl,ZrCl4,0.748313712,0.251686288,875.0213841,Kellogg et al. (1955),,osti.gov/biblio/4351392
KCl,ZrCl4,0.698276779,0.301723221,865.3717734,Kellogg et al. (1955),,osti.gov/biblio/4351392
KCl,ZrCl4,0.599725817,0.400274183,835.8768036,Kellogg et al. (1955),,osti.gov/biblio/4351392
KCl,ZrCl4,0.54962505,0.45037495,836.4349987,Kellogg et al. (1955),,osti.gov/biblio/4351392
KCl,ZrCl4,0.527301301,0.472698699,828.4727399,Kellogg et al. (1955),,osti.gov/biblio/4351392
KCl,ZrCl4,0.500588187,0.499411813,822.4186524,Kellogg et al. (1955),,osti.gov/biblio/4351392
KCl,ZrCl4,0.474917699,0.525082301,805.1926254,Kellogg et al. (1955),,osti.gov/biblio/4351392
KCl,ZrCl4,0.449809561,0.550190439,775.8184679,Kellogg et al. (1955),,osti.gov/biblio/4351392
KCl,ZrCl4,0.428099837,0.571900163,747.4446167,Kellogg et al. (1955),,osti.gov/biblio/4351392
KCl,ZrCl4,0.404994878,0.595005122,708.8509021,Kellogg et al. (1955),,osti.gov/biblio/4351392
KCl,ZrCl4,0.350930308,0.649069692,487.7096741,Kellogg et al. (1955),,osti.gov/biblio/4351392
KCl,ZrCl4,0.300407019,0.699592981,633.6115997,Kellogg et al. (1955),,osti.gov/biblio/4351392
KCl,ZrCl4,0.247676889,0.752323111,665.7452882,Kellogg et al. (1955),,osti.gov/biblio/4351392
KCl,ZrCl4,0.000367807,0.999632193,702.1043312,Kellogg et al. (1955),,osti.gov/biblio/4351392
KCl,ZrCl4,0.651054633,0.348945367,483.3843126,Kellogg et al. (1955),,osti.gov/biblio/4351392
KCl,ZrCl4,0.600953866,0.399046134,483.9425076,Kellogg et al. (1955),,osti.gov/biblio/4351392
KCl,ZrCl4,0.554272791,0.445727209,482.0984071,Kellogg et al. (1955),,osti.gov/biblio/4351392
KCl,ZrCl4,0.526061092,0.473938908,482.3513798,Kellogg et al. (1955),,osti.gov/biblio/4351392
KCl,ZrCl4,0.501718965,0.498281035,486.0391081,Kellogg et al. (1955),,osti.gov/biblio/4351392
KCl,ZrCl4,0.477884472,0.522115528,486.3282536,Kellogg et al. (1955),,osti.gov/biblio/4351392
KCl,ZrCl4,0.452104554,0.547895446,486.6013223,Kellogg et al. (1955),,osti.gov/biblio/4351392
KCl,ZrCl4,0.429716971,0.570283029,488.8468694,Kellogg et al. (1955),,osti.gov/biblio/4351392
KCl,ZrCl4,0.403927934,0.596072066,490.5781961,Kellogg et al. (1955),,osti.gov/biblio/4351392
KCl,ZrCl4,0.300832581,0.699167419,487.7817831,Kellogg et al. (1955),,osti.gov/biblio/4351392
KCl,ZrCl4,0.252242558,0.747757442,480.0885739,Kellogg et al. (1955),,osti.gov/biblio/4351392
KCl,ZrCl4,0.67,0.33,1073,Lister and Flengas (1965),,doi.org/10.1139/v65-410
KCl,ZrCl4,0.68,0.32,1058.4,Lister and Flengas (1965),,doi.org/10.1139/v65-410
KCl,ZrCl4,0.69,0.31,1046.1,Lister and Flengas (1965),,doi.org/10.1139/v65-410
KCl,ZrCl4,0.7,0.3,1039,Lister and Flengas (1965),,doi.org/10.1139/v65-410
KCl,ZrCl4,0.72,0.28,1007,Lister and Flengas (1965),,doi.org/10.1139/v65-410
KCl,ZrCl4,0.73,0.27,982,Lister and Flengas (1965),,doi.org/10.1139/v65-410
KCl,ZrCl4,0.74,0.26,973.4,Lister and Flengas (1965),,doi.org/10.1139/v65-410
KCl,ZrCl4,0.75,0.25,967,Lister and Flengas (1965),,doi.org/10.1139/v65-410
KCl,ZrCl4,0.77,0.23,889.9,Lister and Flengas (1965),,doi.org/10.1139/v65-410
KCl,ZrCl4,0.79,0.21,895.8,Lister and Flengas (1965),,doi.org/10.1139/v65-410
KCl,ZrCl4,0.82,0.18,937.4,Lister and Flengas (1965),,doi.org/10.1139/v65-410
KCl,ZrCl4,0.83,0.17,950.3,Lister and Flengas (1965),,doi.org/10.1139/v65-410
KCl,ZrCl4,0.87,0.13,982.3,Lister and Flengas (1965),,doi.org/10.1139/v65-410
KCl,ZrCl4,0.89,0.11,999.1,Lister and Flengas (1965),,doi.org/10.1139/v65-410
KCl,ZrCl4,0.93,0.07,1022.9,Lister and Flengas (1965),,doi.org/10.1139/v65-410
KCl,ZrCl4,0.7,0.3,865.9,Lister and Flengas (1965),,doi.org/10.1139/v65-410
KCl,ZrCl4,0.72,0.28,867.3,Lister and Flengas (1965),,doi.org/10.1139/v65-410
KCl,ZrCl4,0.77,0.23,866.8,Lister and Flengas (1965),,doi.org/10.1139/v65-410
KCl,ZrCl4,0.79,0.21,867.5,Lister and Flengas (1965),,doi.org/10.1139/v65-410
KCl,ZrCl4,0.82,0.18,867,Lister and Flengas (1965),,doi.org/10.1139/v65-410
KCl,ZrCl4,0.83,0.17,869.7,Lister and Flengas (1965),,doi.org/10.1139/v65-410
NaCl,ZrCl4,1,0,1074.7,Barton et al. (1959),,digital.library.unt.edu/ark:/67531/metadc1016322/m2/1/high_res_d/4234144.pdf
NaCl,ZrCl4,0.9,0.1,1039.3,Barton et al. (1959),,digital.library.unt.edu/ark:/67531/metadc1016322/m2/1/high_res_d/4234144.pdf
NaCl,ZrCl4,0.85,0.15,1007.7,Barton et al. (1959),,digital.library.unt.edu/ark:/67531/metadc1016322/m2/1/high_res_d/4234144.pdf
NaCl,ZrCl4,0.8,0.2,962.9,Barton et al. (1959),,digital.library.unt.edu/ark:/67531/metadc1016322/m2/1/high_res_d/4234144.pdf
NaCl,ZrCl4,0.75,0.25,891,Barton et al. (1959),,digital.library.unt.edu/ark:/67531/metadc1016322/m2/1/high_res_d/4234144.pdf
NaCl,ZrCl4,0.72,0.28,797.4,Barton et al. (1959),,digital.library.unt.edu/ark:/67531/metadc1016322/m2/1/high_res_d/4234144.pdf
NaCl,ZrCl4,0.7,0.3,845.4,Barton et al. (1959),,digital.library.unt.edu/ark:/67531/metadc1016322/m2/1/high_res_d/4234144.pdf
NaCl,ZrCl4,0.67,0.33,897.4,Barton et al. (1959),,digital.library.unt.edu/ark:/67531/metadc1016322/m2/1/high_res_d/4234144.pdf
NaCl,ZrCl4,0.62,0.38,847.2,Barton et al. (1959),,digital.library.unt.edu/ark:/67531/metadc1016322/m2/1/high_res_d/4234144.pdf
NaCl,ZrCl4,0.59,0.41,824.8,Barton et al. (1959),,digital.library.unt.edu/ark:/67531/metadc1016322/m2/1/high_res_d/4234144.pdf
NaCl,ZrCl4,0.57,0.43,774.5,Barton et al. (1959),,digital.library.unt.edu/ark:/67531/metadc1016322/m2/1/high_res_d/4234144.pdf
NaCl,ZrCl4,0.55,0.45,720.4,Barton et al. (1959),,digital.library.unt.edu/ark:/67531/metadc1016322/m2/1/high_res_d/4234144.pdf
NaCl,ZrCl4,0.52,0.48,644.6,Barton et al. (1959),,digital.library.unt.edu/ark:/67531/metadc1016322/m2/1/high_res_d/4234144.pdf
NaCl,ZrCl4,0.5,0.5,641.5,Barton et al. (1959),,digital.library.unt.edu/ark:/67531/metadc1016322/m2/1/high_res_d/4234144.pdf
NaCl,ZrCl4,0.47,0.53,633.8,Barton et al. (1959),,digital.library.unt.edu/ark:/67531/metadc1016322/m2/1/high_res_d/4234144.pdf
NaCl,ZrCl4,0.45,0.55,625.4,Barton et al. (1959),,digital.library.unt.edu/ark:/67531/metadc1016322/m2/1/high_res_d/4234144.pdf
NaCl,ZrCl4,0.42,0.58,613,Barton et al. (1959),,digital.library.unt.edu/ark:/67531/metadc1016322/m2/1/high_res_d/4234144.pdf
NaCl,ZrCl4,0.4,0.6,593,Barton et al. (1959),,digital.library.unt.edu/ark:/67531/metadc1016322/m2/1/high_res_d/4234144.pdf
NaCl,ZrCl4,0.37,0.63,586.1,Barton et al. (1959),,digital.library.unt.edu/ark:/67531/metadc1016322/m2/1/high_res_d/4234144.pdf
NaCl,ZrCl4,0.35,0.65,593.1,Barton et al. (1959),,digital.library.unt.edu/ark:/67531/metadc1016322/m2/1/high_res_d/4234144.pdf
NaCl,ZrCl4,0.3,0.7,638.9,Barton et al. (1959),,digital.library.unt.edu/ark:/67531/metadc1016322/m2/1/high_res_d/4234144.pdf
NaCl,ZrCl4,0.25,0.75,667.6,Barton et al. (1959),,digital.library.unt.edu/ark:/67531/metadc1016322/m2/1/high_res_d/4234144.pdf
NaCl,ZrCl4,0,1,712.4,Barton et al. (1959),,digital.library.unt.edu/ark:/67531/metadc1016322/m2/1/high_res_d/4234144.pdf
NaCl,ZrCl4,0.9,0.1,805.5,Barton et al. (1959),,digital.library.unt.edu/ark:/67531/metadc1016322/m2/1/high_res_d/4234144.pdf
NaCl,ZrCl4,0.85,0.15,801,Barton et al. (1959),,digital.library.unt.edu/ark:/67531/metadc1016322/m2/1/high_res_d/4234144.pdf
NaCl,ZrCl4,0.8,0.2,806.5,Barton et al. (1959),,digital.library.unt.edu/ark:/67531/metadc1016322/m2/1/high_res_d/4234144.pdf
NaCl,ZrCl4,0.75,0.25,808.2,Barton et al. (1959),,digital.library.unt.edu/ark:/67531/metadc1016322/m2/1/high_res_d/4234144.pdf
NaCl,ZrCl4,0.69,0.31,795.1,Barton et al. (1959),,digital.library.unt.edu/ark:/67531/metadc1016322/m2/1/high_res_d/4234144.pdf
NaCl,ZrCl4,0.9,0.1,714.9,Barton et al. (1959),,digital.library.unt.edu/ark:/67531/metadc1016322/m2/1/high_res_d/4234144.pdf
NaCl,ZrCl4,0.85,0.15,716.6,Barton et al. (1959),,digital.library.unt.edu/ark:/67531/metadc1016322/m2/1/high_res_d/4234144.pdf
NaCl,ZrCl4,0.8,0.2,716.7,Barton et al. (1959),,digital.library.unt.edu/ark:/67531/metadc1016322/m2/1/high_res_d/4234144.pdf
NaCl,ZrCl4,0.75,0.25,717.6,Barton et al. (1959),,digital.library.unt.edu/ark:/67531/metadc1016322/m2/1/high_res_d/4234144.pdf
NaCl,ZrCl4,0.72,0.28,716.9,Barton et al. (1959),,digital.library.unt.edu/ark:/67531/metadc1016322/m2/1/high_res_d/4234144.pdf
NaCl,ZrCl4,0.7,0.3,718.5,Barton et al. (1959),,digital.library.unt.edu/ark:/67531/metadc1016322/m2/1/high_res_d/4234144.pdf
NaCl,ZrCl4,0.66,0.34,707.7,Barton et al. (1959),,digital.library.unt.edu/ark:/67531/metadc1016322/m2/1/high_res_d/4234144.pdf
NaCl,ZrCl4,0.9,0.1,639,Barton et al. (1959),,digital.library.unt.edu/ark:/67531/metadc1016322/m2/1/high_res_d/4234144.pdf
NaCl,ZrCl4,0.85,0.15,640.7,Barton et al. (1959),,digital.library.unt.edu/ark:/67531/metadc1016322/m2/1/high_res_d/4234144.pdf
NaCl,ZrCl4,0.8,0.2,641.6,Barton et al. (1959),,digital.library.unt.edu/ark:/67531/metadc1016322/m2/1/high_res_d/4234144.pdf
NaCl,ZrCl4,0.75,0.25,642.5,Barton et al. (1959),,digital.library.unt.edu/ark:/67531/metadc1016322/m2/1/high_res_d/4234144.pdf
NaCl,ZrCl4,0.72,0.28,641,Barton et al. (1959),,digital.library.unt.edu/ark:/67531/metadc1016322/m2/1/high_res_d/4234144.pdf
NaCl,ZrCl4,0.7,0.3,642.6,Barton et al. (1959),,digital.library.unt.edu/ark:/67531/metadc1016322/m2/1/high_res_d/4234144.pdf
NaCl,ZrCl4,0.67,0.33,642.7,Barton et al. (1959),,digital.library.unt.edu/ark:/67531/metadc1016322/m2/1/high_res_d/4234144.pdf
NaCl,ZrCl4,0.9,0.1,615.8,Barton et al. (1959),,digital.library.unt.edu/ark:/67531/metadc1016322/m2/1/high_res_d/4234144.pdf
NaCl,ZrCl4,0.75,0.25,602.2,Barton et al. (1959),,digital.library.unt.edu/ark:/67531/metadc1016322/m2/1/high_res_d/4234144.pdf
NaCl,ZrCl4,0.72,0.28,606.2,Barton et al. (1959),,digital.library.unt.edu/ark:/67531/metadc1016322/m2/1/high_res_d/4234144.pdf
NaCl,ZrCl4,0.7,0.3,603.9,Barton et al. (1959),,digital.library.unt.edu/ark:/67531/metadc1016322/m2/1/high_res_d/4234144.pdf
NaCl,ZrCl4,0.66,0.34,601.6,Barton et al. (1959),,digital.library.unt.edu/ark:/67531/metadc1016322/m2/1/high_res_d/4234144.pdf
NaCl,ZrCl4,0.62,0.38,674.5,Barton et al. (1959),,digital.library.unt.edu/ark:/67531/metadc1016322/m2/1/high_res_d/4234144.pdf
NaCl,ZrCl4,0.57,0.43,674.6,Barton et al. (1959),,digital.library.unt.edu/ark:/67531/metadc1016322/m2/1/high_res_d/4234144.pdf
NaCl,ZrCl4,0.62,0.38,642,Barton et al. (1959),,digital.library.unt.edu/ark:/67531/metadc1016322/m2/1/high_res_d/4234144.pdf
NaCl,ZrCl4,0.59,0.41,649.8,Barton et al. (1959),,digital.library.unt.edu/ark:/67531/metadc1016322/m2/1/high_res_d/4234144.pdf
NaCl,ZrCl4,0.59,0.41,641.3,Barton et al. (1959),,digital.library.unt.edu/ark:/67531/metadc1016322/m2/1/high_res_d/4234144.pdf
NaCl,ZrCl4,0.57,0.43,642.9,Barton et al. (1959),,digital.library.unt.edu/ark:/67531/metadc1016322/m2/1/high_res_d/4234144.pdf
NaCl,ZrCl4,0.55,0.45,643,Barton et al. (1959),,digital.library.unt.edu/ark:/67531/metadc1016322/m2/1/high_res_d/4234144.pdf
NaCl,ZrCl4,0.62,0.38,621.1,Barton et al. (1959),,digital.library.unt.edu/ark:/67531/metadc1016322/m2/1/high_res_d/4234144.pdf
NaCl,ZrCl4,0.59,0.41,622.7,Barton et al. (1959),,digital.library.unt.edu/ark:/67531/metadc1016322/m2/1/high_res_d/4234144.pdf
NaCl,ZrCl4,0.57,0.43,622,Barton et al. (1959),,digital.library.unt.edu/ark:/67531/metadc1016322/m2/1/high_res_d/4234144.pdf
NaCl,ZrCl4,0.55,0.45,622,Barton et al. (1959),,digital.library.unt.edu/ark:/67531/metadc1016322/m2/1/high_res_d/4234144.pdf
NaCl,ZrCl4,0.52,0.48,622.1,Barton et al. (1959),,digital.library.unt.edu/ark:/67531/metadc1016322/m2/1/high_res_d/4234144.pdf
NaCl,ZrCl4,0.59,0.41,577.8,Barton et al. (1959),,digital.library.unt.edu/ark:/67531/metadc1016322/m2/1/high_res_d/4234144.pdf
NaCl,ZrCl4,0.57,0.43,577.9,Barton et al. (1959),,digital.library.unt.edu/ark:/67531/metadc1016322/m2/1/high_res_d/4234144.pdf
NaCl,ZrCl4,0.55,0.45,577.9,Barton et al. (1959),,digital.library.unt.edu/ark:/67531/metadc1016322/m2/1/high_res_d/4234144.pdf
NaCl,ZrCl4,0.53,0.47,577.2,Barton et al. (1959),,digital.library.unt.edu/ark:/67531/metadc1016322/m2/1/high_res_d/4234144.pdf
NaCl,ZrCl4,0.5,0.5,583.5,Barton et al. (1959),,digital.library.unt.edu/ark:/67531/metadc1016322/m2/1/high_res_d/4234144.pdf
NaCl,ZrCl4,0.48,0.52,578.1,Barton et al. (1959),,digital.library.unt.edu/ark:/67531/metadc1016322/m2/1/high_res_d/4234144.pdf
NaCl,ZrCl4,0.45,0.55,585.9,Barton et al. (1959),,digital.library.unt.edu/ark:/67531/metadc1016322/m2/1/high_res_d/4234144.pdf
NaCl,ZrCl4,0.43,0.57,584.4,Barton et al. (1959),,digital.library.unt.edu/ark:/67531/metadc1016322/m2/1/high_res_d/4234144.pdf
NaCl,ZrCl4,0.3,0.7,587,Barton et al. (1959),,digital.library.unt.edu/ark:/67531/metadc1016322/m2/1/high_res_d/4234144.pdf
NaCl,ZrCl4,0.25,0.75,591,Barton et al. (1959),,digital.library.unt.edu/ark:/67531/metadc1016322/m2/1/high_res_d/4234144.pdf
NaCl,ZrCl4,1,0,1073.4,Howell et al. (1957),,doi.org/10.1007/BF03398479
NaCl,ZrCl4,0.73,0.27,837,Howell et al. (1957),,doi.org/10.1007/BF03398479
NaCl,ZrCl4,0.73,0.27,821.4,Howell et al. (1957),,doi.org/10.1007/BF03398479
NaCl,ZrCl4,0.7,0.3,823.3,Howell et al. (1957),,doi.org/10.1007/BF03398479
NaCl,ZrCl4,0.7,0.3,876.5,Howell et al. (1957),,doi.org/10.1007/BF03398479
NaCl,ZrCl4,0.67,0.33,914.9,Howell et al. (1957),,doi.org/10.1007/BF03398479
NaCl,ZrCl4,0.53,0.47,739.7,Howell et al. (1957),,doi.org/10.1007/BF03398479
NaCl,ZrCl4,0.54,0.46,656.3,Howell et al. (1957),,doi.org/10.1007/BF03398479
NaCl,ZrCl4,0.58,0.42,656.3,Howell et al. (1957),,doi.org/10.1007/BF03398479
NaCl,ZrCl4,0.6,0.4,656.3,Howell et al. (1957),,doi.org/10.1007/BF03398479
NaCl,ZrCl4,0.62,0.38,657.8,Howell et al. (1957),,doi.org/10.1007/BF03398479
NaCl,ZrCl4,0.47,0.53,637.5,Howell et al. (1957),,doi.org/10.1007/BF03398479
NaCl,ZrCl4,0.42,0.58,613.5,Howell et al. (1957),,doi.org/10.1007/BF03398479
NaCl,ZrCl4,0.47,0.53,587.9,Howell et al. (1957),,doi.org/10.1007/BF03398479
NaCl,ZrCl4,0.42,0.58,588.6,Howell et al. (1957),,doi.org/10.1007/BF03398479
NaCl,ZrCl4,0.39,0.61,588.6,Howell et al. (1957),,doi.org/10.1007/BF03398479
NaCl,ZrCl4,0.38,0.62,587.6,Howell et al. (1957),,doi.org/10.1007/BF03398479
NaCl,ZrCl4,0.34,0.66,590.9,Howell et al. (1957),,doi.org/10.1007/BF03398479
NaCl,ZrCl4,0.35,0.65,593.8,Howell et al. (1957),,doi.org/10.1007/BF03398479
NaCl,ZrCl4,0.34,0.66,607.2,Howell et al. (1957),,doi.org/10.1007/BF03398479
NaCl,ZrCl4,0.29,0.71,624.5,Howell et al. (1957),,doi.org/10.1007/BF03398479
NaCl,ZrCl4,0,1,710.2,Howell et al. (1957),,doi.org/10.1007/BF03398479
BaF2,UF4,1,0,1633.2,Recker and Wallrafen (1974),,doi.org/10.1007/978-3-322-88070-3
BaF2,UF4,0.9,0.1,1627.7,Recker and Wallrafen (1974),,doi.org/10.1007/978-3-322-88070-3
BaF2,UF4,0.8,0.2,1583.8,Recker and Wallrafen (1974),,doi.org/10.1007/978-3-322-88070-3
BaF2,UF4,0.75,0.25,1553,Recker and Wallrafen (1974),,doi.org/10.1007/978-3-322-88070-3
BaF2,UF4,0.7,0.3,1499.6,Recker and Wallrafen (1974),,doi.org/10.1007/978-3-322-88070-3
BaF2,UF4,0.6,0.4,1365.4,Recker and Wallrafen (1974),,doi.org/10.1007/978-3-322-88070-3
BaF2,UF4,0.55,0.45,1273.3,Recker and Wallrafen (1974),,doi.org/10.1007/978-3-322-88070-3
BaF2,UF4,0.5,0.5,1184.4,Recker and Wallrafen (1974),,doi.org/10.1007/978-3-322-88070-3
BaF2,UF4,0.45,0.55,1124.6,Recker and Wallrafen (1974),,doi.org/10.1007/978-3-322-88070-3
BaF2,UF4,0.4,0.6,1042.2,Recker and Wallrafen (1974),,doi.org/10.1007/978-3-322-88070-3
BaF2,UF4,0.36,0.64,961.4,Recker and Wallrafen (1974),,doi.org/10.1007/978-3-322-88070-3
BaF2,UF4,0.35,0.65,1006.5,Recker and Wallrafen (1974),,doi.org/10.1007/978-3-322-88070-3
BaF2,UF4,0.3,0.7,1072.5,Recker and Wallrafen (1974),,doi.org/10.1007/978-3-322-88070-3
BaF2,UF4,0.2,0.8,1159.3,Recker and Wallrafen (1974),,doi.org/10.1007/978-3-322-88070-3
BaF2,UF4,0.1,0.9,1220.2,Recker and Wallrafen (1974),,doi.org/10.1007/978-3-322-88070-3
BaF2,UF4,0,1,1276.4,Recker and Wallrafen (1974),,doi.org/10.1007/978-3-322-88070-3
BaF2,UF4,0.7,0.3,1185.1,Recker and Wallrafen (1974),,doi.org/10.1007/978-3-322-88070-3
BaF2,UF4,0.6,0.4,1189.6,Recker and Wallrafen (1974),,doi.org/10.1007/978-3-322-88070-3
BaF2,UF4,0.45,0.55,958.5,Recker and Wallrafen (1974),,doi.org/10.1007/978-3-322-88070-3
BaF2,UF4,0.4,0.6,958.3,Recker and Wallrafen (1974),,doi.org/10.1007/978-3-322-88070-3
BaF2,UF4,0.35,0.65,963,Recker and Wallrafen (1974),,doi.org/10.1007/978-3-322-88070-3
BaF2,UF4,0.3,0.7,964.4,Recker and Wallrafen (1974),,doi.org/10.1007/978-3-322-88070-3
BaF2,UF4,0.2,0.8,965.7,Recker and Wallrafen (1974),,doi.org/10.1007/978-3-322-88070-3
BaF2,UF4,0.1,0.9,965.4,Recker and Wallrafen (1974),,doi.org/10.1007/978-3-322-88070-3
BaF2,UF4,0.74,0.26,763,Mukherjee et al. (2017),,doi.org/10.1007/s10967-017-5366-z
BaF2,UF4,0.28,0.72,917,Mukherjee et al. (2017),,doi.org/10.1007/s10967-017-5366-z
BaF2,UF4,0.5,0.5,1267,Mukherjee et al. (2017),,doi.org/10.1007/s10967-017-5366-z
CaF2,UF4,1,0,1695,Nekrasova et al. (1967),,doi.org/10.1007/BF01116256
CaF2,UF4,0.97,0.03,1672.4,Nekrasova et al. (1967),,doi.org/10.1007/BF01116256
CaF2,UF4,0.96,0.04,1640.2,Nekrasova et al. (1967),,doi.org/10.1007/BF01116256
CaF2,UF4,0.89,0.11,1610.2,Nekrasova et al. (1967),,doi.org/10.1007/BF01116256
CaF2,UF4,0.85,0.15,1591.2,Nekrasova et al. (1967),,doi.org/10.1007/BF01116256
CaF2,UF4,0.77,0.23,1515.1,Nekrasova et al. (1967),,doi.org/10.1007/BF01116256
CaF2,UF4,0.74,0.26,1494.3,Nekrasova et al. (1967),,doi.org/10.1007/BF01116256
CaF2,UF4,0.66,0.34,1416.3,Nekrasova et al. (1967),,doi.org/10.1007/BF01116256
CaF2,UF4,0.64,0.36,1428.5,Nekrasova et al. (1967),,doi.org/10.1007/BF01116256
CaF2,UF4,0.62,0.38,1395.4,Nekrasova et al. (1967),,doi.org/10.1007/BF01116256
CaF2,UF4,0.58,0.42,1351,Nekrasova et al. (1967),,doi.org/10.1007/BF01116256
CaF2,UF4,0.77,0.23,1271.2,Nekrasova et al. (1967),,doi.org/10.1007/BF01116256
CaF2,UF4,0.74,0.26,1272.3,Nekrasova et al. (1967),,doi.org/10.1007/BF01116256
CaF2,UF4,0.66,0.34,1284.4,Nekrasova et al. (1967),,doi.org/10.1007/BF01116256
CaF2,UF4,0.64,0.36,1283.8,Nekrasova et al. (1967),,doi.org/10.1007/BF01116256
CaF2,UF4,0.61,0.39,1271.2,Nekrasova et al. (1967),,doi.org/10.1007/BF01116256
CaF2,UF4,0.58,0.42,1281.3,Nekrasova et al. (1967),,doi.org/10.1007/BF01116256
CaF2,UF4,0.56,0.44,1300.3,Nekrasova et al. (1967),,doi.org/10.1007/BF01116256
CaF2,UF4,0.57,0.43,1265.5,Nekrasova et al. (1967),,doi.org/10.1007/BF01116256
CaF2,UF4,0.55,0.45,1277,Nekrasova et al. (1967),,doi.org/10.1007/BF01116256
CaF2,UF4,0.53,0.47,1288.5,Nekrasova et al. (1967),,doi.org/10.1007/BF01116256
CaF2,UF4,0.5,0.5,1285.6,Nekrasova et al. (1967),,doi.org/10.1007/BF01116256
CaF2,UF4,0.49,0.51,1269,Nekrasova et al. (1967),,doi.org/10.1007/BF01116256
CaF2,UF4,0.48,0.52,1252.4,Nekrasova et al. (1967),,doi.org/10.1007/BF01116256
CaF2,UF4,0.46,0.54,1238.8,Nekrasova et al. (1967),,doi.org/10.1007/BF01116256
CaF2,UF4,0.42,0.58,1223.1,Nekrasova et al. (1967),,doi.org/10.1007/BF01116256
CaF2,UF4,0.38,0.62,1218,Nekrasova et al. (1967),,doi.org/10.1007/BF01116256
CaF2,UF4,0.34,0.66,1204.5,Nekrasova et al. (1967),,doi.org/10.1007/BF01116256
CaF2,UF4,0.48,0.52,1130.4,Nekrasova et al. (1967),,doi.org/10.1007/BF01116256
CaF2,UF4,0.46,0.54,1116.1,Nekrasova et al. (1967),,doi.org/10.1007/BF01116256
CaF2,UF4,0.43,0.57,1114,Nekrasova et al. (1967),,doi.org/10.1007/BF01116256
CaF2,UF4,0.38,0.62,1111.2,Nekrasova et al. (1967),,doi.org/10.1007/BF01116256
CaF2,UF4,0.35,0.65,1124.9,Nekrasova et al. (1967),,doi.org/10.1007/BF01116256
CaF2,UF4,0.3,0.7,1126.7,Nekrasova et al. (1967),,doi.org/10.1007/BF01116256
CaF2,UF4,0.19,0.81,1112.6,Nekrasova et al. (1967),,doi.org/10.1007/BF01116256
CaF2,UF4,0.14,0.86,1147.7,Nekrasova et al. (1967),,doi.org/10.1007/BF01116256
CaF2,UF4,0.09,0.91,1235.7,Nekrasova et al. (1967),,doi.org/10.1007/BF01116256
CaF2,UF4,0,1,1290.4,Nekrasova et al. (1967),,doi.org/10.1007/BF01116256
LiF,SmF3,1,0,1120.8,Fedorov (1999),,researchgate.net/publication/280016239_Systems_of_Alkali_and_Rare-Earth_Metal_Fluorides
LiF,SmF3,0.96,0.04,1097.6,Fedorov (1999),,researchgate.net/publication/280016239_Systems_of_Alkali_and_Rare-Earth_Metal_Fluorides
LiF,SmF3,0.9,0.1,1058.9,Fedorov (1999),,researchgate.net/publication/280016239_Systems_of_Alkali_and_Rare-Earth_Metal_Fluorides
LiF,SmF3,0.8,0.2,981,Fedorov (1999),,researchgate.net/publication/280016239_Systems_of_Alkali_and_Rare-Earth_Metal_Fluorides
LiF,SmF3,0.71,0.29,1004.1,Fedorov (1999),,researchgate.net/publication/280016239_Systems_of_Alkali_and_Rare-Earth_Metal_Fluorides
LiF,SmF3,0.67,0.33,1069.5,Fedorov (1999),,researchgate.net/publication/280016239_Systems_of_Alkali_and_Rare-Earth_Metal_Fluorides
LiF,SmF3,0.53,0.47,1219.1,Fedorov (1999),,researchgate.net/publication/280016239_Systems_of_Alkali_and_Rare-Earth_Metal_Fluorides
LiF,SmF3,0.51,0.49,1247.2,Fedorov (1999),,researchgate.net/publication/280016239_Systems_of_Alkali_and_Rare-Earth_Metal_Fluorides
LiF,SmF3,0.5,0.5,1284.5,Fedorov (1999),,researchgate.net/publication/280016239_Systems_of_Alkali_and_Rare-Earth_Metal_Fluorides
LiF,SmF3,0.4,0.6,1361.8,Fedorov (1999),,researchgate.net/publication/280016239_Systems_of_Alkali_and_Rare-Earth_Metal_Fluorides
LiF,SmF3,0.3,0.7,1462.9,Fedorov (1999),,researchgate.net/publication/280016239_Systems_of_Alkali_and_Rare-Earth_Metal_Fluorides
LiF,SmF3,0.23,0.77,1486.8,Fedorov (1999),,researchgate.net/publication/280016239_Systems_of_Alkali_and_Rare-Earth_Metal_Fluorides
LiF,SmF3,0.17,0.83,1521.2,Fedorov (1999),,researchgate.net/publication/280016239_Systems_of_Alkali_and_Rare-Earth_Metal_Fluorides
LiF,SmF3,0.08,0.92,1551.5,Fedorov (1999),,researchgate.net/publication/280016239_Systems_of_Alkali_and_Rare-Earth_Metal_Fluorides
LiF,SmF3,0.08,0.92,1564.8,Fedorov (1999),,researchgate.net/publication/280016239_Systems_of_Alkali_and_Rare-Earth_Metal_Fluorides
LiF,SmF3,0,1,1588.7,Fedorov (1999),,researchgate.net/publication/280016239_Systems_of_Alkali_and_Rare-Earth_Metal_Fluorides
LiF,SmF3,0.95,0.05,945.8,Fedorov (1999),,researchgate.net/publication/280016239_Systems_of_Alkali_and_Rare-Earth_Metal_Fluorides
LiF,SmF3,0.9,0.1,937.4,Fedorov (1999),,researchgate.net/publication/280016239_Systems_of_Alkali_and_Rare-Earth_Metal_Fluorides
LiF,SmF3,0.9,0.1,912.8,Fedorov (1999),,researchgate.net/publication/280016239_Systems_of_Alkali_and_Rare-Earth_Metal_Fluorides
LiF,SmF3,0.95,0.05,895.2,Fedorov (1999),,researchgate.net/publication/280016239_Systems_of_Alkali_and_Rare-Earth_Metal_Fluorides
LiF,SmF3,0.8,0.2,935.3,Fedorov (1999),,researchgate.net/publication/280016239_Systems_of_Alkali_and_Rare-Earth_Metal_Fluorides
LiF,SmF3,0.7,0.3,938.8,Fedorov (1999),,researchgate.net/publication/280016239_Systems_of_Alkali_and_Rare-Earth_Metal_Fluorides
LiF,SmF3,0.66,0.34,934.6,Fedorov (1999),,researchgate.net/publication/280016239_Systems_of_Alkali_and_Rare-Earth_Metal_Fluorides
LiF,SmF3,0.6,0.4,933.9,Fedorov (1999),,researchgate.net/publication/280016239_Systems_of_Alkali_and_Rare-Earth_Metal_Fluorides
LiF,SmF3,0.54,0.46,940.9,Fedorov (1999),,researchgate.net/publication/280016239_Systems_of_Alkali_and_Rare-Earth_Metal_Fluorides
LiF,SmF3,0.49,0.51,940.2,Fedorov (1999),,researchgate.net/publication/280016239_Systems_of_Alkali_and_Rare-Earth_Metal_Fluorides
LiF,SmF3,0.45,0.55,936,Fedorov (1999),,researchgate.net/publication/280016239_Systems_of_Alkali_and_Rare-Earth_Metal_Fluorides
LiF,SmF3,0.4,0.6,938.8,Fedorov (1999),,researchgate.net/publication/280016239_Systems_of_Alkali_and_Rare-Earth_Metal_Fluorides
LiF,SmF3,0.4,0.6,905.8,Fedorov (1999),,researchgate.net/publication/280016239_Systems_of_Alkali_and_Rare-Earth_Metal_Fluorides
LiF,SmF3,0.3,0.7,935.3,Fedorov (1999),,researchgate.net/publication/280016239_Systems_of_Alkali_and_Rare-Earth_Metal_Fluorides
LiF,SmF3,0.23,0.77,933.2,Fedorov (1999),,researchgate.net/publication/280016239_Systems_of_Alkali_and_Rare-Earth_Metal_Fluorides
LiF,SmF3,0.09,0.91,933.2,Fedorov (1999),,researchgate.net/publication/280016239_Systems_of_Alkali_and_Rare-Earth_Metal_Fluorides
LiF,SmF3,0.7,0.3,891,Fedorov (1999),,researchgate.net/publication/280016239_Systems_of_Alkali_and_Rare-Earth_Metal_Fluorides
LiF,SmF3,0.66,0.34,889.6,Fedorov (1999),,researchgate.net/publication/280016239_Systems_of_Alkali_and_Rare-Earth_Metal_Fluorides
LiF,SmF3,0.6,0.4,894.5,Fedorov (1999),,researchgate.net/publication/280016239_Systems_of_Alkali_and_Rare-Earth_Metal_Fluorides
LiF,SmF3,0.53,0.47,885.4,Fedorov (1999),,researchgate.net/publication/280016239_Systems_of_Alkali_and_Rare-Earth_Metal_Fluorides
LiF,SmF3,0.49,0.51,888.2,Fedorov (1999),,researchgate.net/publication/280016239_Systems_of_Alkali_and_Rare-Earth_Metal_Fluorides
LiF,SmF3,0.46,0.54,888.2,Fedorov (1999),,researchgate.net/publication/280016239_Systems_of_Alkali_and_Rare-Earth_Metal_Fluorides
LiF,SmF3,0.24,0.76,898.1,Fedorov (1999),,researchgate.net/publication/280016239_Systems_of_Alkali_and_Rare-Earth_Metal_Fluorides
LiF,SmF3,0.16,0.84,898.8,Fedorov (1999),,researchgate.net/publication/280016239_Systems_of_Alkali_and_Rare-Earth_Metal_Fluorides
LiF,SmF3,0.6,0.4,740.7,Fedorov (1999),,researchgate.net/publication/280016239_Systems_of_Alkali_and_Rare-Earth_Metal_Fluorides
LiF,SmF3,0.53,0.47,746.3,Fedorov (1999),,researchgate.net/publication/280016239_Systems_of_Alkali_and_Rare-Earth_Metal_Fluorides
LiF,SmF3,0.5,0.5,747,Fedorov (1999),,researchgate.net/publication/280016239_Systems_of_Alkali_and_Rare-Earth_Metal_Fluorides
LiF,SmF3,0.4,0.6,735.8,Fedorov (1999),,researchgate.net/publication/280016239_Systems_of_Alkali_and_Rare-Earth_Metal_Fluorides
LiF,SmF3,0.2,0.8,754.7,Fedorov (1999),,researchgate.net/publication/280016239_Systems_of_Alkali_and_Rare-Earth_Metal_Fluorides
LiF,SmF3,0.09,0.91,740.7,Fedorov (1999),,researchgate.net/publication/280016239_Systems_of_Alkali_and_Rare-Earth_Metal_Fluorides
LiF,SmF3,0.85,0.15,1048.1,Thoma et al. (1970),,doi.org/10.1021/ic50087a019
LiF,SmF3,0.8,0.2,1018.3,Thoma et al. (1970),,doi.org/10.1021/ic50087a019
LiF,SmF3,0.75,0.25,983.2,Thoma et al. (1970),,doi.org/10.1021/ic50087a019
LiF,SmF3,0.7,0.3,1008.8,Thoma et al. (1970),,doi.org/10.1021/ic50087a019
LiF,SmF3,0.6,0.4,1103.3,Thoma et al. (1970),,doi.org/10.1021/ic50087a019
LiF,SmF3,0.5,0.5,1183,Thoma et al. (1970),,doi.org/10.1021/ic50087a019
LiF,SmF3,0.85,0.15,971.3,Thoma et al. (1970),,doi.org/10.1021/ic50087a019
LiF,SmF3,0.75,0.25,971.3,Thoma et al. (1970),,doi.org/10.1021/ic50087a019
LiF,SmF3,0.7,0.3,971.3,Thoma et al. (1970),,doi.org/10.1021/ic50087a019
LiF,SmF3,0.65,0.35,971.8,Thoma et al. (1970),,doi.org/10.1021/ic50087a019
LiF,SmF3,0.5,0.5,971.1,Thoma et al. (1970),,doi.org/10.1021/ic50087a019
NaCl,ZrCl4,0.68,0.32,909.6,Lister and Flengas (1965),,doi.org/10.1139/v65-410
NaCl,ZrCl4,0.69,0.31,897.5,Lister and Flengas (1965),,doi.org/10.1139/v65-410
NaCl,ZrCl4,0.7,0.3,874,Lister and Flengas (1965),,doi.org/10.1139/v65-410
NaCl,ZrCl4,0.7,0.3,862.3,Lister and Flengas (1965),,doi.org/10.1139/v65-410
NaCl,ZrCl4,0.71,0.29,846.4,Lister and Flengas (1965),,doi.org/10.1139/v65-410
NaCl,ZrCl4,0.72,0.28,819.4,Lister and Flengas (1965),,doi.org/10.1139/v65-410
NaCl,ZrCl4,0.73,0.27,850.9,Lister and Flengas (1965),,doi.org/10.1139/v65-410
NaCl,ZrCl4,0.74,0.26,862.2,Lister and Flengas (1965),,doi.org/10.1139/v65-410
NaCl,ZrCl4,0.8,0.2,944.2,Lister and Flengas (1965),,doi.org/10.1139/v65-410
NaCl,ZrCl4,0.83,0.17,991.4,Lister and Flengas (1965),,doi.org/10.1139/v65-410
NaCl,ZrCl4,0.87,0.13,1017,Lister and Flengas (1965),,doi.org/10.1139/v65-410
NaCl,ZrCl4,0.92,0.08,1051,Lister and Flengas (1965),,doi.org/10.1139/v65-410
NaCl,ZrCl4,0.93,0.07,1052.1,Lister and Flengas (1965),,doi.org/10.1139/v65-410
NaCl,ZrCl4,0.96,0.04,1061.3,Lister and Flengas (1965),,doi.org/10.1139/v65-410
NaCl,ZrCl4,0.7,0.3,820,Lister and Flengas (1965),,doi.org/10.1139/v65-410
NaCl,ZrCl4,0.73,0.27,823.3,Lister and Flengas (1965),,doi.org/10.1139/v65-410
NaCl,ZrCl4,0.74,0.26,820.5,Lister and Flengas (1965),,doi.org/10.1139/v65-410
NaCl,ZrCl4,0.67,0.33,820.5,Lister and Flengas (1965),,doi.org/10.1139/v65-410
NaCl,ZrCl4,0.53,0.47,738,Kellogg et al. (1955),,osti.gov/biblio/4351392
NaCl,ZrCl4,0.62,0.38,656,Kellogg et al. (1955),,osti.gov/biblio/4351392
NaCl,ZrCl4,0.6,0.4,651.4,Kellogg et al. (1955),,osti.gov/biblio/4351392
NaCl,ZrCl4,0.58,0.42,654,Kellogg et al. (1955),,osti.gov/biblio/4351392
NaCl,ZrCl4,0.53,0.47,653.7,Kellogg et al. (1955),,osti.gov/biblio/4351392
NaCl,ZrCl4,0.62,0.38,645.4,Kellogg et al. (1955),,osti.gov/biblio/4351392
NaCl,ZrCl4,0.6,0.4,645,Kellogg et al. (1955),,osti.gov/biblio/4351392
NaCl,ZrCl4,0.58,0.42,646.2,Kellogg et al. (1955),,osti.gov/biblio/4351392
NaCl,ZrCl4,0.53,0.47,645.9,Kellogg et al. (1955),,osti.gov/biblio/4351392
NaCl,ZrCl4,0.62,0.38,636.3,Kellogg et al. (1955),,osti.gov/biblio/4351392
NaCl,ZrCl4,0.6,0.4,634.2,Kellogg et al. (1955),,osti.gov/biblio/4351392
NaCl,ZrCl4,0.58,0.42,637.8,Kellogg et al. (1955),,osti.gov/biblio/4351392
NaCl,ZrCl4,0.53,0.47,635,Kellogg et al. (1955),,osti.gov/biblio/4351392
NaCl,ZrCl4,0.47,0.53,635.2,Kellogg et al. (1955),,osti.gov/biblio/4351392
NaCl,ZrCl4,0.42,0.58,611.1,Kellogg et al. (1955),,osti.gov/biblio/4351392
NaCl,ZrCl4,0,1,709.2,Kellogg et al. (1955),,osti.gov/biblio/4351392
NaCl,ZrCl4,0.34,0.66,606.9,Kellogg et al. (1955),,osti.gov/biblio/4351392
NaCl,ZrCl4,0.62,0.38,585.9,Kellogg et al. (1955),,osti.gov/biblio/4351392
NaCl,ZrCl4,0.6,0.4,585.5,Kellogg et al. (1955),,osti.gov/biblio/4351392
NaCl,ZrCl4,0.58,0.42,587,Kellogg et al. (1955),,osti.gov/biblio/4351392
NaCl,ZrCl4,0.53,0.47,592.9,Kellogg et al. (1955),,osti.gov/biblio/4351392
NaCl,ZrCl4,0.47,0.53,586.5,Kellogg et al. (1955),,osti.gov/biblio/4351392
NaCl,ZrCl4,0.42,0.58,587,Kellogg et al. (1955),,osti.gov/biblio/4351392
NaCl,ZrCl4,0.39,0.61,588.2,Kellogg et al. (1955),,osti.gov/biblio/4351392
NaCl,ZrCl4,0.38,0.62,586.8,Kellogg et al. (1955),,osti.gov/biblio/4351392
NaCl,ZrCl4,0.39,0.61,586.2,Kellogg et al. (1955),,osti.gov/biblio/4351392
NaCl,ZrCl4,0.38,0.62,587.1,Kellogg et al. (1955),,osti.gov/biblio/4351392
NaCl,ZrCl4,0.35,0.65,589.7,Kellogg et al. (1955),,osti.gov/biblio/4351392
NaCl,ZrCl4,0.34,0.66,589.8,Kellogg et al. (1955),,osti.gov/biblio/4351392
NaCl,ZrCl4,0.35,0.65,592.1,Kellogg et al. (1955),,osti.gov/biblio/4351392
NaCl,ZrCl4,1,0,1071.8,Morozov and Korshunov (1956),,osti.gov/biblio/4727729
NaCl,ZrCl4,0.98,0.02,1056.2,Morozov and Korshunov (1956),,osti.gov/biblio/4727729
NaCl,ZrCl4,0.96,0.04,1060,Morozov and Korshunov (1956),,osti.gov/biblio/4727729
NaCl,ZrCl4,0.95,0.05,1044.4,Morozov and Korshunov (1956),,osti.gov/biblio/4727729
NaCl,ZrCl4,0.93,0.07,1037.9,Morozov and Korshunov (1956),,osti.gov/biblio/4727729
NaCl,ZrCl4,0.92,0.08,1024.7,Morozov and Korshunov (1956),,osti.gov/biblio/4727729
NaCl,ZrCl4,0.89,0.11,1012.9,Morozov and Korshunov (1956),,osti.gov/biblio/4727729
NaCl,ZrCl4,0.89,0.11,994.7,Morozov and Korshunov (1956),,osti.gov/biblio/4727729
NaCl,ZrCl4,0.87,0.13,1007.6,Morozov and Korshunov (1956),,osti.gov/biblio/4727729
NaCl,ZrCl4,0.86,0.14,987.8,Morozov and Korshunov (1956),,osti.gov/biblio/4727729
NaCl,ZrCl4,0.8,0.2,961.1,Morozov and Korshunov (1956),,osti.gov/biblio/4727729
NaCl,ZrCl4,0.72,0.28,832.3,Morozov and Korshunov (1956),,osti.gov/biblio/4727729
NaCl,ZrCl4,0.69,0.31,879.2,Morozov and Korshunov (1956),,osti.gov/biblio/4727729
NaCl,ZrCl4,0.66,0.34,921.9,Morozov and Korshunov (1956),,osti.gov/biblio/4727729
NaCl,ZrCl4,0.62,0.38,844.7,Morozov and Korshunov (1956),,osti.gov/biblio/4727729
NaCl,ZrCl4,0.59,0.41,753.6,Morozov and Korshunov (1956),,osti.gov/biblio/4727729
NaCl,ZrCl4,0.96,0.04,810.2,Morozov and Korshunov (1956),,osti.gov/biblio/4727729
NaCl,ZrCl4,0.94,0.06,808.6,Morozov and Korshunov (1956),,osti.gov/biblio/4727729
NaCl,ZrCl4,0.92,0.08,803.3,Morozov and Korshunov (1956),,osti.gov/biblio/4727729
NaCl,ZrCl4,0.9,0.1,807.7,Morozov and Korshunov (1956),,osti.gov/biblio/4727729
NaCl,ZrCl4,0.88,0.12,807.9,Morozov and Korshunov (1956),,osti.gov/biblio/4727729
NaCl,ZrCl4,0.88,0.12,814.6,Morozov and Korshunov (1956),,osti.gov/biblio/4727729
NaCl,ZrCl4,0.86,0.14,806.9,Morozov and Korshunov (1956),,osti.gov/biblio/4727729
NaCl,ZrCl4,0.84,0.16,822.1,Morozov and Korshunov (1956),,osti.gov/biblio/4727729
NaCl,ZrCl4,0.8,0.2,808.6,Morozov and Korshunov (1956),,osti.gov/biblio/4727729
NaCl,ZrCl4,0.79,0.21,809.3,Morozov and Korshunov (1956),,osti.gov/biblio/4727729
NaCl,ZrCl4,0.78,0.22,808.2,Morozov and Korshunov (1956),,osti.gov/biblio/4727729
NaCl,ZrCl4,0.75,0.25,813.9,Morozov and Korshunov (1956),,osti.gov/biblio/4727729
NaCl,ZrCl4,0.71,0.29,810,Morozov and Korshunov (1956),,osti.gov/biblio/4727729
NaCl,ZrCl4,0.67,0.33,785,Morozov and Korshunov (1956),,osti.gov/biblio/4727729
NaCl,ZrCl4,0.93,0.07,644.7,Morozov and Korshunov (1956),,osti.gov/biblio/4727729
NaCl,ZrCl4,0.92,0.08,647.2,Morozov and Korshunov (1956),,osti.gov/biblio/4727729
NaCl,ZrCl4,0.9,0.1,645.6,Morozov and Korshunov (1956),,osti.gov/biblio/4727729
NaCl,ZrCl4,0.88,0.12,640.3,Morozov and Korshunov (1956),,osti.gov/biblio/4727729
NaCl,ZrCl4,0.87,0.13,641,Morozov and Korshunov (1956),,osti.gov/biblio/4727729
NaCl,ZrCl4,0.85,0.15,643.6,Morozov and Korshunov (1956),,osti.gov/biblio/4727729
NaCl,ZrCl4,0.85,0.15,650.9,Morozov and Korshunov (1956),,osti.gov/biblio/4727729
NaCl,ZrCl4,0.8,0.2,646.4,Morozov and Korshunov (1956),,osti.gov/biblio/4727729
NaCl,ZrCl4,0.79,0.21,646.6,Morozov and Korshunov (1956),,osti.gov/biblio/4727729
NaCl,ZrCl4,0.77,0.23,647.3,Morozov and Korshunov (1956),,osti.gov/biblio/4727729
NaCl,ZrCl4,0.75,0.25,647.5,Morozov and Korshunov (1956),,osti.gov/biblio/4727729
NaCl,ZrCl4,0.7,0.3,646.1,Morozov and Korshunov (1956),,osti.gov/biblio/4727729
NaCl,ZrCl4,0.67,0.33,645.2,Morozov and Korshunov (1956),,osti.gov/biblio/4727729
NaCl,ZrCl4,0.64,0.36,638.8,Morozov and Korshunov (1956),,osti.gov/biblio/4727729
NaCl,ZrCl4,0.62,0.38,639.6,Morozov and Korshunov (1956),,osti.gov/biblio/4727729
NaCl,ZrCl4,0.6,0.4,643.5,Morozov and Korshunov (1956),,osti.gov/biblio/4727729
NaCl,ZrCl4,0.56,0.44,645.6,Morozov and Korshunov (1956),,osti.gov/biblio/4727729
NaCl,ZrCl4,0.53,0.47,641,Morozov and Korshunov (1956),,osti.gov/biblio/4727729
NaCl,ZrCl4,0.93,0.07,612,Morozov and Korshunov (1956),,osti.gov/biblio/4727729
NaCl,ZrCl4,0.91,0.09,610.3,Morozov and Korshunov (1956),,osti.gov/biblio/4727729
NaCl,ZrCl4,0.89,0.11,607.5,Morozov and Korshunov (1956),,osti.gov/biblio/4727729
NaCl,ZrCl4,0.87,0.13,613.2,Morozov and Korshunov (1956),,osti.gov/biblio/4727729
NaCl,ZrCl4,0.86,0.14,615.1,Morozov and Korshunov (1956),,osti.gov/biblio/4727729
NaCl,ZrCl4,0.84,0.16,611.6,Morozov and Korshunov (1956),,osti.gov/biblio/4727729
NaCl,ZrCl4,0.8,0.2,618.1,Morozov and Korshunov (1956),,osti.gov/biblio/4727729
NaCl,ZrCl4,0.78,0.22,611.5,Morozov and Korshunov (1956),,osti.gov/biblio/4727729
NaCl,ZrCl4,0.77,0.23,611,Morozov and Korshunov (1956),,osti.gov/biblio/4727729
NaCl,ZrCl4,0.75,0.25,610.6,Morozov and Korshunov (1956),,osti.gov/biblio/4727729
NaCl,ZrCl4,0.71,0.29,611.6,Morozov and Korshunov (1956),,osti.gov/biblio/4727729
NaCl,ZrCl4,0.67,0.33,607.7,Morozov and Korshunov (1956),,osti.gov/biblio/4727729
NaCl,ZrCl4,0.64,0.36,623.1,Morozov and Korshunov (1956),,osti.gov/biblio/4727729
NaCl,ZrCl4,0.61,0.39,618.5,Morozov and Korshunov (1956),,osti.gov/biblio/4727729
