Repository: JackAnthonyWilson/MOLTSA

# **MOLTSA – Molten Salt Thermochemical Data Platform**

**MOLTSA** is an open, web-based R-Shiny application for accessing, visualizing, and analyzing thermochemical data relevant to molten salt reactor research. It overlays literature datasets with CALPHAD-modeled properties (e.g., phase equilibria and $\Delta _{mix} H$) and provides utilities that shorten the path from experimental data to validated thermodynamic model inputs.

A live up-to-date deployment is available at:
http://moltsa.com

---

File: data/phase_equilibria/pe1.csv (part 3 of 8)
Species 1,Species 2,Mole frac species 1,Mole frac species 2,Temp (K),Author,type,Link
CsCl,KCl,0.0341,0.9659,1053,Zhemchuznyi and Rambach (NEED YEAR AND DOI),liquidus,Liquidus CsCl KCl Zhemchuznyi Rambach.exp
CsCl,KCl,0.0341,0.9659,1043,Zhemchuznyi and Rambach (NEED YEAR AND DOI),liquidus,Liquidus CsCl KCl Zhemchuznyi Rambach.exp
CsCl,KCl,0,1,1063,Zhemchuznyi and Rambach (NEED YEAR AND DOI),liquidus,Liquidus CsCl KCl Zhemchuznyi Rambach.exp
KF,UF4,1,0,1131.151,Desyatnik 2979 (1979?) (NEED YEAR AND DOI) (1979?) (NEED YEAR AND DOI),liquidus,Liquidus KF UF4 Desyatnik.exp
KF,UF4,0.896,0.104,1069.289,Desyatnik 2979 (1979?) (NEED YEAR AND DOI),liquidus,Liquidus KF UF4 Desyatnik.exp
KF,UF4,0.794,0.206,1174.557,Desyatnik 2979 (1979?) (NEED YEAR AND DOI),liquidus,Liquidus KF UF4 Desyatnik.exp
KF,UF4,0.752,0.248,1221.133,Desyatnik 2979 (1979?) (NEED YEAR AND DOI),liquidus,Liquidus KF UF4 Desyatnik.exp
KF,UF4,0.694,0.306,1179.531,Desyatnik 2979 (1979?) (NEED YEAR AND DOI),liquidus,Liquidus KF UF4 Desyatnik.exp
KF,UF4,0.51,0.49,1065.931,Desyatnik 2979 (1979?) (NEED YEAR AND DOI),liquidus,Liquidus KF UF4 Desyatnik.exp
KF,UF4,0.493,0.507,1055.767,Desyatnik 2979 (1979?) (NEED YEAR AND DOI),liquidus,Liquidus KF UF4 Desyatnik.exp
KF,UF4,0.295,0.705,1117.121,Desyatnik 2979 (1979?) (NEED YEAR AND DOI),liquidus,Liquidus KF UF4 Desyatnik.exp
KF,UF4,0.191,0.809,1193.263,Desyatnik 2979 (1979?) (NEED YEAR AND DOI),liquidus,Liquidus KF UF4 Desyatnik.exp
KF,UF4,0.093,0.907,1269.364,Desyatnik 2979 (1979?) (NEED YEAR AND DOI),liquidus,Liquidus KF UF4 Desyatnik.exp
KF,UF4,0,1,1330.893,Desyatnik 2979 (1979?) (NEED YEAR AND DOI),liquidus,Liquidus KF UF4 Desyatnik.exp
KF,UF4,0.999,0.001,1123.123,ORNL-0858 (AUTHOR?),liquidus,Liquidus KF UF4 ORNL-0858.exp
KF,UF4,0.917,0.083,1062.796,ORNL-0858 (AUTHOR?),liquidus,Liquidus KF UF4 ORNL-0858.exp
KF,UF4,0.881,0.119,1011.402,ORNL-0858 (AUTHOR?),liquidus,Liquidus KF UF4 ORNL-0858.exp
KF,UF4,0.868,0.132,997.562,ORNL-0858 (AUTHOR?),liquidus,Liquidus KF UF4 ORNL-0858.exp
KF,UF4,0.839,0.161,1031.113,ORNL-0858 (AUTHOR?),liquidus,Liquidus KF UF4 ORNL-0858.exp
KF,UF4,0.799,0.201,1171.321,ORNL-0858 (AUTHOR?),liquidus,Liquidus KF UF4 ORNL-0858.exp
KF,UF4,0.772,0.228,1201.912,ORNL-0858 (AUTHOR?),liquidus,Liquidus KF UF4 ORNL-0858.exp
KF,UF4,0.751,0.249,1226.582,ORNL-0858 (AUTHOR?),liquidus,Liquidus KF UF4 ORNL-0858.exp
KF,UF4,0.725,0.275,1222.113,ORNL-0858 (AUTHOR?),liquidus,Liquidus KF UF4 ORNL-0858.exp
KF,UF4,0.701,0.299,1158.384,ORNL-0858 (AUTHOR?),liquidus,Liquidus KF UF4 ORNL-0858.exp
KF,UF4,0.95,0.05,1103,Schacherl (2021),liquidus,Liquidus KF UF4 Schacherl (2021).exp
KF,UF4,0.9,0.1,1066,Schacherl (2021),liquidus,Liquidus KF UF4 Schacherl (2021).exp
KF,UF4,0.85,0.15,1018,Schacherl (2021),liquidus,Liquidus KF UF4 Schacherl (2021).exp
KF,UF4,0.8,0.2,1170,Schacherl (2021),liquidus,Liquidus KF UF4 Schacherl (2021).exp
KF,UF4,0.75,0.25,1218,Schacherl (2021),liquidus,Liquidus KF UF4 Schacherl (2021).exp
KF,UF4,0.7,0.3,1188,Schacherl (2021),liquidus,Liquidus KF UF4 Schacherl (2021).exp
KF,UF4,0.615,0.385,1039,Schacherl (2021),liquidus,Liquidus KF UF4 Schacherl (2021).exp
KF,UF4,0.6,0.4,1050,Schacherl (2021),liquidus,Liquidus KF UF4 Schacherl (2021).exp
KF,UF4,0.57,0.43,1062,Schacherl (2021),liquidus,Liquidus KF UF4 Schacherl (2021).exp
KF,UF4,0.538,0.462,1056,Schacherl (2021),liquidus,Liquidus KF UF4 Schacherl (2021).exp
KF,UF4,0.5,0.5,1047,Schacherl (2021),liquidus,Liquidus KF UF4 Schacherl (2021).exp
KF,UF4,0.455,0.545,1049,Schacherl (2021),liquidus,Liquidus KF UF4 Schacherl (2021).exp
KF,UF4,0.397,0.603,1033,Schacherl (2021),liquidus,Liquidus KF UF4 Schacherl (2021).exp
KF,UF4,0.333,0.667,1032,Schacherl (2021),liquidus,Liquidus KF UF4 Schacherl (2021).exp
KF,UF4,0.333,0.667,1076,Schacherl (2021),liquidus,Liquidus KF UF4 Schacherl (2021).exp
KF,UF4,0.298,0.702,1122,Schacherl (2021),liquidus,Liquidus KF UF4 Schacherl (2021).exp
KF,UF4,0.259,0.741,1150,Schacherl (2021),liquidus,Liquidus KF UF4 Schacherl (2021).exp
KF,UF4,0.2,0.8,1175,Schacherl (2021),liquidus,Liquidus KF UF4 Schacherl (2021).exp
KF,UF4,0.2,0.8,1193,Schacherl (2021),liquidus,Liquidus KF UF4 Schacherl (2021).exp
KF,UF4,0.15,0.85,1235,Schacherl (2021),liquidus,Liquidus KF UF4 Schacherl (2021).exp
KF,UF4,0.1,0.9,1265,Schacherl (2021),liquidus,Liquidus KF UF4 Schacherl (2021).exp
KF,UF4,1,0,1134.628,Schorne-Pinto (2024),liquidus,Liquidus KF UF4 Schorne-Pinto.exp
KF,UF4,0.950013715,0.049986285,1114.398,Schorne-Pinto (2024),liquidus,Liquidus KF UF4 Schorne-Pinto.exp
KF,UF4,0.892646293,0.107353707,1053.844,Schorne-Pinto (2024),liquidus,Liquidus KF UF4 Schorne-Pinto.exp
KF,UF4,0.819800963,0.180199037,1003.344,Schorne-Pinto (2024),liquidus,Liquidus KF UF4 Schorne-Pinto.exp
KF,UF4,0.803151479,0.196848521,1110.788,Schorne-Pinto (2024),liquidus,Liquidus KF UF4 Schorne-Pinto.exp
KF,UF4,0.781080983,0.218919017,1172.884,Schorne-Pinto (2024),liquidus,Liquidus KF UF4 Schorne-Pinto.exp
KF,UF4,0.75,0.25,1223.49,Schorne-Pinto (2024),liquidus,Liquidus KF UF4 Schorne-Pinto.exp
KF,UF4,0.75,0.25,1230,Thoma (1958),liquidus,Liquidus KF UF4 Thoma.exp
KF,UF4,0.6,0.4,1035,Thoma (1958),liquidus,Liquidus KF UF4 Thoma.exp
KF,UF4,0.538,0.462,1062,Thoma (1958),liquidus,Liquidus KF UF4 Thoma.exp
KF,UF4,0.5,0.5,1056,Thoma (1958),liquidus,Liquidus KF UF4 Thoma.exp
KF,UF4,0.4,0.6,1036,Thoma (1958),liquidus,Liquidus KF UF4 Thoma.exp
KF,UF4,0.333,0.667,1041,Thoma (1958),liquidus,Liquidus KF UF4 Thoma.exp
KF,UF4,0.3,0.7,1123,Thoma (1958),liquidus,Liquidus KF UF4 Thoma.exp
KF,UF4,0.3,0.7,1041,Thoma (1958),liquidus,Liquidus KF UF4 Thoma.exp
KF,UF4,0.3,0.7,1041,Thoma (1958),liquidus,Liquidus KF UF4 Thoma.exp
KF,UF4,0.3,0.7,1121,Thoma (1958),liquidus,Liquidus KF UF4 Thoma.exp
KF,UF4,0.9,0.1,1083,Thoma (1958),liquidus,Liquidus KF UF4 Thoma.exp
KF,UF4,0.82,0.18,1123,Thoma (1958),liquidus,Liquidus KF UF4 Thoma.exp
KF,UF4,0.8,0.2,1183,Thoma (1958),liquidus,Liquidus KF UF4 Thoma.exp
KF,UF4,0.75,0.25,1233,Thoma (1958),liquidus,Liquidus KF UF4 Thoma.exp
KF,UF4,0.73,0.27,1223,Thoma (1958),liquidus,Liquidus KF UF4 Thoma.exp
KF,UF4,0.7,0.3,1193,Thoma (1958),liquidus,Liquidus KF UF4 Thoma.exp
KF,UF4,0.68,0.32,1128,Thoma (1958),liquidus,Liquidus KF UF4 Thoma.exp
KF,UF4,0.667,0.333,1113,Thoma (1958),liquidus,Liquidus KF UF4 Thoma.exp
KF,UF4,0.6,0.4,1033,Thoma (1958),liquidus,Liquidus KF UF4 Thoma.exp
KF,UF4,0.538,0.462,1058,Thoma (1958),liquidus,Liquidus KF UF4 Thoma.exp
KF,UF4,0.5,0.5,1043,Thoma (1958),liquidus,Liquidus KF UF4 Thoma.exp
KF,UF4,0.4,0.6,1038,Thoma (1958),liquidus,Liquidus KF UF4 Thoma.exp
KF,UF4,0.35,0.65,1053,Thoma (1958),liquidus,Liquidus KF UF4 Thoma.exp
KF,UF4,0.34,0.66,1058,Thoma (1958),liquidus,Liquidus KF UF4 Thoma.exp
KF,UF4,0.333,0.667,1058,Thoma (1958),liquidus,Liquidus KF UF4 Thoma.exp
KF,UF4,0.32,0.68,1091,Thoma (1958),liquidus,Liquidus KF UF4 Thoma.exp
KF,UF4,0.3,0.7,1123,Thoma (1958),liquidus,Liquidus KF UF4 Thoma.exp
KF,UF4,0.25,0.75,1168,Thoma (1958),liquidus,Liquidus KF UF4 Thoma.exp
KF,UF4,0.2,0.8,1213,Thoma (1958),liquidus,Liquidus KF UF4 Thoma.exp
KF,UF4,0.135,0.865,1253,Thoma (1958),liquidus,Liquidus KF UF4 Thoma.exp
KF,UF4,0.1,0.9,1253,Thoma (1958),liquidus,Liquidus KF UF4 Thoma.exp
KF,UF4,0.08,0.92,1265,Thoma (1958),liquidus,Liquidus KF UF4 Thoma.exp
KF,UF4,0.06,0.94,1289,Thoma (1958),liquidus,Liquidus KF UF4 Thoma.exp
KF,UF4,0.04,0.96,1283,Thoma (1958),liquidus,Liquidus KF UF4 Thoma.exp
NaF,UF4,0.7,0.3,923.15,Barton (1958),liquidus,Liquidus NaF UF4 Barton.exp
NaF,UF4,0.7,0.3,913.15,Barton (1958),liquidus,Liquidus NaF UF4 Barton.exp
NaF,UF4,0.68,0.32,931.15,Barton (1958),liquidus,Liquidus NaF UF4 Barton.exp
NaF,UF4,0.65,0.35,950.15,Barton (1958),liquidus,Liquidus NaF UF4 Barton.exp
NaF,UF4,0.65,0.35,946.15,Barton (1958),liquidus,Liquidus NaF UF4 Barton.exp
NaF,UF4,0.63,0.37,955.15,Barton (1958),liquidus,Liquidus NaF UF4 Barton.exp
NaF,UF4,0.625,0.375,956.15,Barton (1958),liquidus,Liquidus NaF UF4 Barton.exp
NaF,UF4,0.615,0.385,966.15,Barton (1958),liquidus,Liquidus NaF UF4 Barton.exp
NaF,UF4,0.6,0.4,981.15,Barton (1958),liquidus,Liquidus NaF UF4 Barton.exp
NaF,UF4,0.538,0.462,991.15,Barton (1958),liquidus,Liquidus NaF UF4 Barton.exp
NaF,UF4,0.667,0.333,936.15,Barton (1958),liquidus,Liquidus NaF UF4 Barton.exp
NaF,UF4,0.667,0.333,931.15,Barton (1958),liquidus,Liquidus NaF UF4 Barton.exp
NaF,UF4,0.999,0.001,1266.801,Blakely (1951),liquidus,Liquidus NaF UF4 Blakely.exp
NaF,UF4,0.948,0.052,1256.442,Blakely (1951),liquidus,Liquidus NaF UF4 Blakely.exp
NaF,UF4,0.899,0.101,1208.448,Blakely (1951),liquidus,Liquidus NaF UF4 Blakely.exp
NaF,UF4,0.848,0.152,1105.264,Blakely (1951),liquidus,Liquidus NaF UF4 Blakely.exp
NaF,UF4,0.799,0.201,972.556,Blakely (1951),liquidus,Liquidus NaF UF4 Blakely.exp
NaF,UF4,0.77,0.23,915.236,Blakely (1951),liquidus,Liquidus NaF UF4 Blakely.exp
NaF,UF4,0.699,0.301,893.026,Blakely (1951),liquidus,Liquidus NaF UF4 Blakely.exp
NaF,UF4,0.571,0.429,966.388,Blakely (1951),liquidus,Liquidus NaF UF4 Blakely.exp
NaF,UF4,0.549,0.451,966.036,Blakely (1951),liquidus,Liquidus NaF UF4 Blakely.exp
NaF,UF4,0.5,0.5,975.049,Blakely (1951),liquidus,Liquidus NaF UF4 Blakely.exp
NaF,UF4,0.39,0.61,1009.12,Blakely (1951),liquidus,Liquidus NaF UF4 Blakely.exp
NaF,UF4,0.326,0.674,1089.174,Blakely (1951),liquidus,Liquidus NaF UF4 Blakely.exp
NaF,UF4,0.201,0.799,1195.64,Blakely (1951),liquidus,Liquidus NaF UF4 Blakely.exp
NaF,UF4,0.101,0.899,1204.657,Blakely (1951),liquidus,Liquidus NaF UF4 Blakely.exp
NaF,UF4,0.001,0.999,1306.726,Blakely (1951),liquidus,Liquidus NaF UF4 Blakely.exp
NaF,UF4,1,0,1268.15,Cantor and Carlton (1962),liquidus,Liquidus NaF UF4 Cantor Carlton.exp
NaF,UF4,0.98,0.02,1258.75,Cantor and Carlton (1962),liquidus,Liquidus NaF UF4 Cantor Carlton.exp
NaF,UF4,0.95,0.05,1239.85,Cantor and Carlton (1962),liquidus,Liquidus NaF UF4 Cantor Carlton.exp
NaF,UF4,0.9,0.1,1188.75,Cantor and Carlton (1962),liquidus,Liquidus NaF UF4 Cantor Carlton.exp
NaF,UF4,0.875,0.125,1151.35,Cantor and Carlton (1962),liquidus,Liquidus NaF UF4 Cantor Carlton.exp
NaF,UF4,0.85,0.15,1106.65,Cantor and Carlton (1962),liquidus,Liquidus NaF UF4 Cantor Carlton.exp
NaF,UF4,1,0,1268.15,Kraus (1943),liquidus,Liquidus NaF UF4 Kraus.exp
NaF,UF4,0.9,0.1,1267.15,Kraus (1943),liquidus,Liquidus NaF UF4 Kraus.exp
NaF,UF4,0.9,0.1,1180.15,Kraus (1943),liquidus,Liquidus NaF UF4 Kraus.exp
NaF,UF4,0.82,0.18,1038.15,Kraus (1943),liquidus,Liquidus NaF UF4 Kraus.exp
NaF,UF4,0.78,0.22,926.15,Kraus (1943),liquidus,Liquidus NaF UF4 Kraus.exp
NaF,UF4,0.75,0.25,890.15,Kraus (1943),liquidus,Liquidus NaF UF4 Kraus.exp
NaF,UF4,0.6,0.4,966.15,Kraus (1943),liquidus,Liquidus NaF UF4 Kraus.exp
NaF,UF4,0.6,0.4,966.15,Kraus (1943),liquidus,Liquidus NaF UF4 Kraus.exp
NaF,UF4,0.6,0.4,961.15,Kraus (1943),liquidus,Liquidus NaF UF4 Kraus.exp
NaF,UF4,0.55,0.45,976.15,Kraus (1943),liquidus,Liquidus NaF UF4 Kraus.exp
NaF,UF4,0.5,0.5,987.15,Kraus (1943),liquidus,Liquidus NaF UF4 Kraus.exp
NaF,UF4,0.45,0.55,958.15,Kraus (1943),liquidus,Liquidus NaF UF4 Kraus.exp
NaF,UF4,0.25,0.75,1104.15,Kraus (1943),liquidus,Liquidus NaF UF4 Kraus.exp
NaF,UF4,0.25,0.75,1099.15,Kraus (1943),liquidus,Liquidus NaF UF4 Kraus.exp
NaF,UF4,0.121,0.879,1178.15,Kraus (1943),liquidus,Liquidus NaF UF4 Kraus.exp
NaF,UF4,0.1,0.9,1128.15,Kraus (1943),liquidus,Liquidus NaF UF4 Kraus.exp
NaF,UF4,0.1,0.9,1143.15,Kraus (1943),liquidus,Liquidus NaF UF4 Kraus.exp
NaF,UF4,0,1,1178.15,Kraus (1943),liquidus,Liquidus NaF UF4 Kraus.exp
NaF,UF4,0,1,1238.15,Kraus (1943),liquidus,Liquidus NaF UF4 Kraus.exp
NaF,UF4,0.9,0.1,1201,Schacherl (2021),liquidus,Liquidus NaF UF4 Schacherl.exp
NaF,UF4,0.85,0.15,1120,Schacherl (2021),liquidus,Liquidus NaF UF4 Schacherl.exp
NaF,UF4,0.825,0.175,1064,Schacherl (2021),liquidus,Liquidus NaF UF4 Schacherl.exp
NaF,UF4,0.799,0.201,974,Schacherl (2021),liquidus,Liquidus NaF UF4 Schacherl.exp
NaF,UF4,0.701,0.299,921,Schacherl (2021),liquidus,Liquidus NaF UF4 Schacherl.exp
NaF,UF4,0.6,0.4,977,Schacherl (2021),liquidus,Liquidus NaF UF4 Schacherl.exp
NaF,UF4,0.57,0.43,992,Schacherl (2021),liquidus,Liquidus NaF UF4 Schacherl.exp
NaF,UF4,0.534,0.466,988,Schacherl (2021),liquidus,Liquidus NaF UF4 Schacherl.exp
NaF,UF4,0.501,0.499,997,Schacherl (2021),liquidus,Liquidus NaF UF4 Schacherl.exp
NaF,UF4,0.399,0.601,1007,Schacherl (2021),liquidus,Liquidus NaF UF4 Schacherl.exp
NaF,UF4,0.367,0.633,1087,Schacherl (2021),liquidus,Liquidus NaF UF4 Schacherl.exp
NaF,UF4,0.333,0.667,1134,Schacherl (2021),liquidus,Liquidus NaF UF4 Schacherl.exp
NaF,UF4,0.3,0.7,1160,Schacherl (2021),liquidus,Liquidus NaF UF4 Schacherl.exp
NaF,UF4,0.198,0.802,1231,Schacherl (2021),liquidus,Liquidus NaF UF4 Schacherl.exp
NaF,UF4,0.099,0.901,1273,Schacherl (2021),liquidus,Liquidus NaF UF4 Schacherl.exp
CrCl2,NaCl,0.417,0.583,695.866,Shiloff,liquidus,Liquidus_CrCl2_NaCl_Na2CrCl5_Shiloff.exp
CrCl2,NaCl,0.424,0.576,697.813,Shiloff,liquidus,Liquidus_CrCl2_NaCl_Na2CrCl5_Shiloff.exp
CrCl2,NaCl,0.432,0.568,707.6,Shiloff,liquidus,Liquidus_CrCl2_NaCl_Na2CrCl5_Shiloff.exp
CrCl2,NaCl,0.434,0.566,691.91,Shiloff,liquidus,Liquidus_CrCl2_NaCl_Na2CrCl5_Shiloff.exp
CrCl2,NaCl,0.494,0.506,827.519,Seifert,liquidus,Liquidus_CrCl2_NaCl_Seifert.exp
CrCl2,NaCl,0.541,0.459,871.555,Seifert,liquidus,Liquidus_CrCl2_NaCl_Seifert.exp
CrCl2,NaCl,0.56,0.44,801.468,Shiloff,liquidus,Liquidus_CrCl2_NaCl_Shiloff_.exp
CrCl2,NaCl,0.612,0.388,856.267,Shiloff,liquidus,Liquidus_CrCl2_NaCl_Shiloff_.exp
CrCl2,NaCl,0.658,0.342,911.079,Shiloff,liquidus,Liquidus_CrCl2_NaCl_Shiloff_.exp
CrCl2,NaCl,0.7,0.3,993.349,Shiloff,liquidus,Liquidus_CrCl2_NaCl_Shiloff_.exp
CrCl2,NaCl,0.743,0.257,997.186,Shiloff,liquidus,Liquidus_CrCl2_NaCl_Shiloff_.exp
CrCl2,NaCl,0.806,0.194,1032.357,Shiloff,liquidus,Liquidus_CrCl2_NaCl_Shiloff_.exp
CrCl2,NaCl,0.836,0.164,1075.436,Shiloff,liquidus,Liquidus_CrCl2_NaCl_Shiloff_.exp
CrCl2,NaCl,0.996,0.004,1118.259,Shiloff,liquidus,Liquidus_CrCl2_NaCl_Shiloff_.exp
CsCl,CsI,1,0,917.01504,Sangster (1987),liquidus,Liquidus_CsCl_CsI_Sangster.exp
CsCl,CsI,0.99623,0.00377,912.79352,Sangster (1987),liquidus,Liquidus_CsCl_CsI_Sangster.exp
CsCl,CsI,0.74815,0.25185,845.11074,Sangster (1987),liquidus,Liquidus_CsCl_CsI_Sangster.exp
CsCl,CsI,0.69806,0.30194,828.29385,Sangster (1987),liquidus,Liquidus_CsCl_CsI_Sangster.exp
CsCl,CsI,0.64814,0.35186,813.41471,Sangster (1987),liquidus,Liquidus_CsCl_CsI_Sangster.exp
CsCl,CsI,0.59805,0.40195,796.18259,Sangster (1987),liquidus,Liquidus_CsCl_CsI_Sangster.exp
CsCl,CsI,0.54703,0.45297,781.64948,Sangster (1987),liquidus,Liquidus_CsCl_CsI_Sangster.exp
CsCl,CsI,0.49693,0.50307,782.82597,Sangster (1987),liquidus,Liquidus_CsCl_CsI_Sangster.exp
CsCl,CsI,0.44998,0.55002,797.35908,Sangster (1987),liquidus,Liquidus_CsCl_CsI_Sangster.exp
CsCl,CsI,0.39988,0.60012,811.13094,Sangster (1987),liquidus,Liquidus_CsCl_CsI_Sangster.exp
CsCl,CsI,0.34997,0.65003,823.7263,Sangster (1987),liquidus,Liquidus_CsCl_CsI_Sangster.exp
CsCl,CsI,0.30098,0.69902,840.95842,Sangster (1987),liquidus,Liquidus_CsCl_CsI_Sangster.exp
CsCl,CsI,0.24978,0.75022,852.03127,Sangster (1987),liquidus,Liquidus_CsCl_CsI_Sangster.exp
CsCl,CsI,0.20079,0.79921,868.43292,Sangster (1987),liquidus,Liquidus_CsCl_CsI_Sangster.exp
CsCl,CsI,0.15088,0.84912,881.44352,Sangster (1987),liquidus,Liquidus_CsCl_CsI_Sangster.exp
CsCl,CsI,0.09967,0.90033,896.39186,Sangster (1987),liquidus,Liquidus_CsCl_CsI_Sangster.exp
CsCl,CsI,0.05069,0.94931,905.18094,Sangster (1987),liquidus,Liquidus_CsCl_CsI_Sangster.exp
CsCl,CsI,0,1,913.97001,Sangster (1987),liquidus,Liquidus_CsCl_CsI_Sangster.exp
CsF,CsI,1,0,973.12766,Sangster (1987),liquidus,Liquidus_CsF_CsI_Sangster.exp
CsF,CsI,0.94894,0.05106,950.09026,Sangster (1987),liquidus,Liquidus_CsF_CsI_Sangster.exp
CsF,CsI,0.8993,0.1007,928.16309,Sangster (1987),liquidus,Liquidus_CsF_CsI_Sangster.exp
CsF,CsI,0.79912,0.20088,885.23395,Sangster (1987),liquidus,Liquidus_CsF_CsI_Sangster.exp
CsF,CsI,0.69701,0.30299,835.64339,Sangster (1987),liquidus,Liquidus_CsF_CsI_Sangster.exp
CsF,CsI,0.59789,0.40211,786.51544,Sangster (1987),liquidus,Liquidus_CsF_CsI_Sangster.exp
CsF,CsI,0.54824,0.45176,756.35402,Sangster (1987),liquidus,Liquidus_CsF_CsI_Sangster.exp
CsF,CsI,0.50053,0.49947,724.15716,Sangster (1987),liquidus,Liquidus_CsF_CsI_Sangster.exp
CsF,CsI,0.44806,0.55194,708.3363,Sangster (1987),liquidus,Liquidus_CsF_CsI_Sangster.exp
CsF,CsI,0.39842,0.60158,732.2989,Sangster (1987),liquidus,Liquidus_CsF_CsI_Sangster.exp
CsF,CsI,0.34894,0.65106,754.31858,Sangster (1987),liquidus,Liquidus_CsF_CsI_Sangster.exp
CsF,CsI,0.30035,0.69965,782.90717,Sangster (1987),liquidus,Liquidus_CsF_CsI_Sangster.exp
CsF,CsI,0.20106,0.79894,823.80087,Sangster (1987),liquidus,Liquidus_CsF_CsI_Sangster.exp
CsF,CsI,0.10088,0.89912,860.16111,Sangster (1987),liquidus,Liquidus_CsF_CsI_Sangster.exp
CsF,CsI,0.0493,0.9507,875.51938,Sangster (1987),liquidus,Liquidus_CsF_CsI_Sangster.exp
CsF,CsI,0,1,910.76939,Sangster (1987),liquidus,Liquidus_CsF_CsI_Sangster.exp
CsF,CsI,0.465,0.535,703,Sangster (1987),liquidus,Liquidus_CsF_CsI_Sangster.exp
CsF,KF,0.6,0.4,908.15,Samuseva,liquidus,Liquidus_CsF_KF_Samuseva.exp
CsF,KF,0.63,0.37,918.15,Samuseva,liquidus,Liquidus_CsF_KF_Samuseva.exp
CsF,KF,0.7,0.3,923.15,Samuseva,liquidus,Liquidus_CsF_KF_Samuseva.exp
CsF,KF,0.8,0.2,933.15,Samuseva,liquidus,Liquidus_CsF_KF_Samuseva.exp
CsF,KF,0.85,0.15,940.15,Samuseva,liquidus,Liquidus_CsF_KF_Samuseva.exp
CsF,KF,0.9,0.1,948.15,Samuseva,liquidus,Liquidus_CsF_KF_Samuseva.exp
CsF,KF,0.95,0.05,953.15,Samuseva,liquidus,Liquidus_CsF_KF_Samuseva.exp
CsF,KF,0.97,0.03,955.15,Samuseva,liquidus,Liquidus_CsF_KF_Samuseva.exp
CsF,KF,1,0,958.15,Samuseva,liquidus,Liquidus_CsF_KF_Samuseva.exp
CsF,KF,0.85,0.15,932,Internal work at USC,liquidus,Liquidus_CsF_KF_USC_Cooling.exp
CsF,KF,0.85,0.15,949,Internal work at USC,liquidus,Liquidus_CsF_KF_USC_Cooling.exp
CsF,KF,0.68,0.32,932.2,Internal work at USC,liquidus,Liquidus_CsF_KF_USC_Cooling.exp
CsF,KF,0.68,0.32,910,Internal work at USC,liquidus,Liquidus_CsF_KF_USC_Cooling.exp
CsF,KF,1,0,974.45,Internal work at USC,liquidus,Liquidus_CsF_KF_USC_Cooling.exp
CsF,KF,0.85,0.15,925.3,Internal work at USC,liquidus,Liquidus_CsF_KF_USC_Heating.exp
CsF,KF,0.85,0.15,950.2,Internal work at USC,liquidus,Liquidus_CsF_KF_USC_Heating.exp
CsF,KF,0.68,0.32,928.5,Internal work at USC,liquidus,Liquidus_CsF_KF_USC_Heating.exp
CsF,KF,0.68,0.32,904.3,Internal work at USC,liquidus,Liquidus_CsF_KF_USC_Heating.exp
CsF,KF,1,0,975.95,Internal work at USC,liquidus,Liquidus_CsF_KF_USC_Heating.exp
CsF,LiF,0.7,0.3,828.03,Bukhalova and Sementsova,liquidus,Liquidus_CsF_LiF_Bukhalova_Sementsova.exp
CsF,LiF,0.8,0.2,886.25,Bukhalova and Sementsova,liquidus,Liquidus_CsF_LiF_Bukhalova_Sementsova.exp
CsF,LiF,0.9,0.1,933.15,Bukhalova and Sementsova,liquidus,Liquidus_CsF_LiF_Bukhalova_Sementsova.exp
CsF,LiF,0.253,0.747,1007.6,Piro,liquidus,Liquidus_CsF_LiF_Piro.exp
CsF,LiF,0.151,0.849,1069.4,Piro,liquidus,Liquidus_CsF_LiF_Piro.exp
CsF,LiF,0,1,1120.9,Piro,liquidus,Liquidus_CsF_LiF_Piro.exp
CsF,LiF,0.349,0.651,938.5,Piro,liquidus,Liquidus_CsF_LiF_Piro.exp
CsF,LiF,0.449,0.551,831.6,Piro,liquidus,Liquidus_CsF_LiF_Piro.exp
CsF,LiF,0.7,0.3,805.39,,liquidus,Liquidus_CsF_LiF_Thoma.exp
CsF,LiF,0.8,0.2,870.08,,liquidus,Liquidus_CsF_LiF_Thoma.exp
CsF,LiF,0.9,0.1,928.3,,liquidus,Liquidus_CsF_LiF_Thoma.exp
CsF,LiF,0.75,0.25,840.2,,liquidus,Liquidus_CsF_LiF_USC.exp
CsF,NaF,1,0,976.15,,liquidus,Liquidus_CsF_NaF_Deadmore.exp
CsF,NaF,0.9,0.1,924.6,,liquidus,Liquidus_CsF_NaF_Deadmore.exp
CsF,NaF,0.73,0.27,908.83,,liquidus,Liquidus_CsF_NaF_Deadmore.exp
CsF,NaF,0.77,0.23,893.75,,liquidus,Liquidus_CsF_NaF_Piro.exp
CsF,NaF,0.81,0.19,905.9,,liquidus,Liquidus_CsF_NaF_Piro.exp
CsF,NaF,0.85,0.15,922.95,,liquidus,Liquidus_CsF_NaF_Piro.exp
CsF,NaF,0.96,0.04,966.15,,liquidus,Liquidus_CsF_NaF_Piro.exp
CsF,NaF,1,0,976.95,,liquidus,Liquidus_CsF_NaF_Piro.exp
CsF,NaF,1,0,963,,liquidus,Liquidus_CsF_NaF_Samuseva_Plyushchev.exp
CsF,NaF,0.99,0.01,956,,liquidus,Liquidus_CsF_NaF_Samuseva_Plyushchev.exp
CsF,NaF,0.97,0.03,952,,liquidus,Liquidus_CsF_NaF_Samuseva_Plyushchev.exp
CsF,NaF,0.95,0.05,946,,liquidus,Liquidus_CsF_NaF_Samuseva_Plyushchev.exp
CsF,NaF,0.9,0.1,926,,liquidus,Liquidus_CsF_NaF_Samuseva_Plyushchev.exp
CsF,NaF,0.8,0.2,888,,liquidus,Liquidus_CsF_NaF_Samuseva_Plyushchev.exp
CsF,LiF,0.6,0.4,761.73,,liquidus,Liquidus_CsF2Li_Bukhalova_Sementsova.exp
CsF,LiF,0.5,0.5,766.3,,liquidus,Liquidus_CsF2Li_Piro.exp
CsF,LiF,0.52,0.48,765.5,,liquidus,Liquidus_CsF2Li_Piro.exp
CsF,LiF,0.555,0.445,765.2,,liquidus,Liquidus_CsF2Li_Piro.exp
CsF,LiF,0.5,0.5,768.19,,liquidus,Liquidus_CsF2Li_Thoma.exp
CsF,LiF,0.6,0.4,752.83,,liquidus,Liquidus_CsF2Li_Thoma.exp
CrCl2,KCl,0.334,0.666,761.388,Gut,liquidus,Liquidus_K2CrCl4_KCrCl3_Gut.exp
CrCl2,KCl,0.373,0.627,754.692,Gut,liquidus,Liquidus_K2CrCl4_KCrCl3_Gut.exp
CrCl2,KCl,0.401,0.599,751.334,Gut,liquidus,Liquidus_K2CrCl4_KCrCl3_Gut.exp
CrCl2,KCl,0.452,0.548,769.019,Gut,liquidus,Liquidus_K2CrCl4_KCrCl3_Gut.exp
CrCl2,KCl,0.503,0.497,775.616,Gut,liquidus,Liquidus_K2CrCl4_KCrCl3_Gut.exp
CrCl2,KCl,0.33,0.67,775.355,Seifert,liquidus,Liquidus_K2CrCl4_KCrCl3_Seifert.exp
CrCl2,KCl,0.347,0.653,772.988,Seifert,liquidus,Liquidus_K2CrCl4_KCrCl3_Seifert.exp
CrCl2,KCl,0.396,0.604,765.886,Seifert,liquidus,Liquidus_K2CrCl4_KCrCl3_Seifert.exp
CrCl2,KCl,0.444,0.556,781.544,Seifert,liquidus,Liquidus_K2CrCl4_KCrCl3_Seifert.exp
CrCl2,KCl,0.496,0.504,790.136,Seifert,liquidus,Liquidus_K2CrCl4_KCrCl3_Seifert.exp
CrCl2,KCl,0.316,0.684,773.012,Seifert,liquidus,Liquidus_K2CrCl4_KCrCl3_Seifert.exp
CrCl2,KCl,0.328,0.672,774.572,Seifert,liquidus,Liquidus_K2CrCl4_KCrCl3_Seifert.exp
KCl,MgCl2,0.68,0.32,701.715,Grjotheim et al. (1972),liquidus,Liquidus_K2MgCl4_Grjotheim_Holm.exp
KCl,MgCl2,0.671,0.329,704.65,Grjotheim et al. (1972),liquidus,Liquidus_K2MgCl4_Grjotheim_Holm.exp
KCl,MgCl2,0.661,0.339,704.454,Grjotheim et al. (1972),liquidus,Liquidus_K2MgCl4_Grjotheim_Holm.exp
KCl,MgCl2,0.651,0.349,703.28,Grjotheim et al. (1972),liquidus,Liquidus_K2MgCl4_Grjotheim_Holm.exp
KCl,MgCl2,0.641,0.359,702.498,Grjotheim et al. (1972),liquidus,Liquidus_K2MgCl4_Grjotheim_Holm.exp
CrCl2,KCl,0.184,0.816,951.172,Gut,liquidus,Liquidus_KCl_CrCl2_Gut.exp
CrCl2,KCl,0.249,0.751,854.628,Gut,liquidus,Liquidus_KCl_CrCl2_Gut.exp
CrCl2,KCl,0.279,0.721,803.587,Gut,liquidus,Liquidus_KCl_CrCl2_Gut.exp
CrCl2,KCl,0.306,0.694,755.875,Gut,liquidus,Liquidus_KCl_CrCl2_Gut.exp
CrCl2,KCl,0.334,0.666,761.388,Gut,liquidus,Liquidus_KCl_CrCl2_Gut.exp
CrCl2,KCl,0,1,1045.57,Seifert,liquidus,Liquidus_KCl_CrCl2_Seifert.exp
CrCl2,KCl,0.096,0.904,1005.472,Seifert,liquidus,Liquidus_KCl_CrCl2_Seifert.exp
CrCl2,KCl,0.143,0.857,985.031,Seifert,liquidus,Liquidus_KCl_CrCl2_Seifert.exp
CrCl2,KCl,0.195,0.805,930.843,Seifert,liquidus,Liquidus_KCl_CrCl2_Seifert.exp
CrCl2,KCl,0.241,0.759,871.165,Seifert,liquidus,Liquidus_KCl_CrCl2_Seifert.exp
CrCl2,KCl,0.295,0.705,782.446,Seifert,liquidus,Liquidus_KCl_CrCl2_Seifert.exp
KCl,MgCl2,1,0,1055.167,Abramov (1935),liquidus,Liquidus_KCl_MgCl2_Abramov (1935).exp
KCl,MgCl2,0.855,0.145,960.382,Abramov (1935),liquidus,Liquidus_KCl_MgCl2_Abramov (1935).exp
KCl,MgCl2,0.786,0.214,884.007,Abramov (1935),liquidus,Liquidus_KCl_MgCl2_Abramov (1935).exp
KCl,MgCl2,0.725,0.275,770.24,Abramov (1935),liquidus,Liquidus_KCl_MgCl2_Abramov (1935).exp
KCl,MgCl2,0.706,0.294,725.453,Abramov (1935),liquidus,Liquidus_KCl_MgCl2_Abramov (1935).exp
KCl,MgCl2,0.998,0.002,1042.377,Grjotheim et al. (1972),liquidus,Liquidus_KCl_MgCl2_Grjotheim_Holm.exp
KCl,MgCl2,0.905,0.095,999.402,Grjotheim et al. (1972),liquidus,Liquidus_KCl_MgCl2_Grjotheim_Holm.exp
KCl,MgCl2,0.809,0.191,913.685,Grjotheim et al. (1972),liquidus,Liquidus_KCl_MgCl2_Grjotheim_Holm.exp
KCl,MgCl2,0.704,0.296,737.349,Grjotheim et al. (1972),liquidus,Liquidus_KCl_MgCl2_Grjotheim_Holm.exp
KCl,MgCl2,0.694,0.306,706.555,Grjotheim et al. (1972),liquidus,Liquidus_KCl_MgCl2_Grjotheim_Holm.exp
KCl,MgCl2,0.342,0.658,751.994,Ivanov (1953),liquidus,Liquidus_KCl_MgCl2_Ivanov.exp
KCl,MgCl2,0.301,0.699,822.497,Ivanov (1953),liquidus,Liquidus_KCl_MgCl2_Ivanov.exp
KCl,MgCl2,0.189,0.811,928.588,Ivanov (1953),liquidus,Liquidus_KCl_MgCl2_Ivanov.exp
KCl,MgCl2,0.081,0.919,998.894,Ivanov (1953),liquidus,Liquidus_KCl_MgCl2_Ivanov.exp
KCl,MgCl2,0,1,1042.19,Ivanov (1953),liquidus,Liquidus_KCl_MgCl2_Ivanov.exp
KCl,MgCl2,1,0,1042.107,Klemm and Weiss (1940),liquidus,Liquidus_KCl_MgCl2_Klemm.exp
KCl,MgCl2,0.952,0.048,1021.495,Klemm and Weiss (1940),liquidus,Liquidus_KCl_MgCl2_Klemm.exp
KCl,MgCl2,0.851,0.149,961.623,Klemm and Weiss (1940),liquidus,Liquidus_KCl_MgCl2_Klemm.exp
KCl,MgCl2,0.799,0.201,890.439,Klemm and Weiss (1940),liquidus,Liquidus_KCl_MgCl2_Klemm.exp
KCl,MgCl2,0.748,0.252,803.299,Klemm and Weiss (1940),liquidus,Liquidus_KCl_MgCl2_Klemm.exp
KCl,MgCl2,0.718,0.282,755.27,Klemm and Weiss (1940),liquidus,Liquidus_KCl_MgCl2_Klemm.exp
KCl,MgCl2,0.624,0.376,727.11,Menge (1911),liquidus,Liquidus_KCl_MgCl2_Menge.exp
KCl,MgCl2,0.635,0.365,753.263,Menge (1911),liquidus,Liquidus_KCl_MgCl2_Menge.exp
KCl,MgCl2,0.663,0.337,787.194,Menge (1911),liquidus,Liquidus_KCl_MgCl2_Menge.exp
KCl,MgCl2,0.691,0.309,838.004,Menge (1911),liquidus,Liquidus_KCl_MgCl2_Menge.exp
KCl,MgCl2,0.747,0.253,892.055,Menge (1911),liquidus,Liquidus_KCl_MgCl2_Menge.exp
KCl,MgCl2,0.84,0.16,970.888,Menge (1911),liquidus,Liquidus_KCl_MgCl2_Menge.exp
KCl,MgCl2,0.904,0.096,1014.246,Menge (1911),liquidus,Liquidus_KCl_MgCl2_Menge.exp
KCl,MgCl2,0.978,0.022,1026.982,Menge (1911),liquidus,Liquidus_KCl_MgCl2_Menge.exp
KCl,MgCl2,0.997,0.003,1050.114,Menge (1911),liquidus,Liquidus_KCl_MgCl2_Menge.exp
KCl,MgCl2,0.699,0.301,715.446,Perry & Fletcher,liquidus,Liquidus_KCl_MgCl2_Perry_Fletcher.exp
CrCl2,KCl,0.503,0.497,775.616,Gut,liquidus,Liquidus_KCrCl3_CrCl2_Gut.exp
CrCl2,KCl,0.554,0.446,768.907,Gut,liquidus,Liquidus_KCrCl3_CrCl2_Gut.exp
CrCl2,KCl,0.601,0.399,765.528,Gut,liquidus,Liquidus_KCrCl3_CrCl2_Gut.exp
CrCl2,KCl,0.67,0.33,835.31,Gut,liquidus,Liquidus_KCrCl3_CrCl2_Gut.exp
CrCl2,KCl,0.737,0.263,931.708,Gut,liquidus,Liquidus_KCrCl3_CrCl2_Gut.exp
CrCl2,KCl,0.496,0.504,790.136,Seifert,liquidus,Liquidus_KCrCl3_CrCl2_Seifert.exp
CrCl2,KCl,0.545,0.455,783.819,Seifert,liquidus,Liquidus_KCrCl3_CrCl2_Seifert.exp
CrCl2,KCl,0.597,0.403,772.007,Seifert,liquidus,Liquidus_KCrCl3_CrCl2_Seifert.exp
CrCl2,KCl,0.697,0.303,932.018,Seifert,liquidus,Liquidus_KCrCl3_CrCl2_Seifert.exp
CrCl2,KCl,0.797,0.203,999.429,Seifert,liquidus,Liquidus_KCrCl3_CrCl2_Seifert.exp
CrCl2,KCl,0.898,0.102,1062.914,Seifert,liquidus,Liquidus_KCrCl3_CrCl2_Seifert.exp
CrCl2,KCl,0.998,0.002,1090.303,Seifert,liquidus,Liquidus_KCrCl3_CrCl2_Seifert.exp
CsF,KF,0,1,1138.15,Samuseva,liquidus,Liquidus_KF_CsF_Samuseva.exp
CsF,KF,0.03,0.97,1128.15,Samuseva,liquidus,Liquidus_KF_CsF_Samuseva.exp
CsF,KF,0.05,0.95,1123.15,Samuseva,liquidus,Liquidus_KF_CsF_Samuseva.exp
CsF,KF,0.1,0.9,1108.15,Samuseva,liquidus,Liquidus_KF_CsF_Samuseva.exp
CsF,KF,0.2,0.8,1063.15,Samuseva,liquidus,Liquidus_KF_CsF_Samuseva.exp
CsF,KF,0.4,0.6,1018.15,Samuseva,liquidus,Liquidus_KF_CsF_Samuseva.exp
CsF,KF,0.47,0.53,953.15,Samuseva,liquidus,Liquidus_KF_CsF_Samuseva.exp
CsF,KF,0.5,0.5,935.15,Samuseva,liquidus,Liquidus_KF_CsF_Samuseva.exp
CsF,KF,0.53,0.47,913.15,Samuseva,liquidus,Liquidus_KF_CsF_Samuseva.exp
KCl,KI,0.999017,0.000983,773.86825,Melnichak (1972),liquidus,Liquidus_KI_KCl_Melnichak.exp
KCl,KI,0.89733,0.10267,741.09478,Melnichak (1972),liquidus,Liquidus_KI_KCl_Melnichak.exp
KCl,KI,0.89733,0.10267,741.09478,Melnichak (1972),liquidus,Liquidus_KI_KCl_Melnichak.exp
KCl,KI,0.83704,0.16296,721.15687,Melnichak (1972),liquidus,Liquidus_KI_KCl_Melnichak.exp
KCl,KI,0.76893,0.23107,698.13843,Melnichak (1972),liquidus,Liquidus_KI_KCl_Melnichak.exp
KCl,KI,0.68899,0.31101,672.38173,Melnichak (1972),liquidus,Liquidus_KI_KCl_Melnichak.exp
KCl,KI,0.59818,0.40182,640.54954,Melnichak (1972),liquidus,Liquidus_KI_KCl_Melnichak.exp
KCl,KI,0.48962,0.51038,599.39016,Melnichak (1972),liquidus,Liquidus_KI_KCl_Melnichak.exp
KCl,KI,0.42628,0.57372,601.10157,Melnichak (1972),liquidus,Liquidus_KI_KCl_Melnichak.exp
KCl,KI,0.35817,0.64183,608.20392,Melnichak (1972),liquidus,Liquidus_KI_KCl_Melnichak.exp
KCl,KI,0.2832,0.7168,622.40861,Melnichak (1972),liquidus,Liquidus_KI_KCl_Melnichak.exp
KCl,KI,0.1983,0.8017,636.52773,Melnichak (1972),liquidus,Liquidus_KI_KCl_Melnichak.exp
KCl,KI,0.10062,0.89938,659.54617,Melnichak (1972),liquidus,Liquidus_KI_KCl_Melnichak.exp
KCl,KI,0.00084,0.99916,679.48408,Melnichak (1972),liquidus,Liquidus_KI_KCl_Melnichak.exp
KCl,MgCl2,0.605,0.395,736.579,Abramov (1935),liquidus,Liquidus_KMgCl3_Abramov (1935).exp
KCl,MgCl2,0.553,0.447,747.694,Abramov (1935),liquidus,Liquidus_KMgCl3_Abramov (1935).exp
KCl,MgCl2,0.497,0.503,760.191,Abramov (1935),liquidus,Liquidus_KMgCl3_Abramov (1935).exp
KCl,MgCl2,0.452,0.548,751.07,Abramov (1935),liquidus,Liquidus_KMgCl3_Abramov (1935).exp
KCl,MgCl2,0.451,0.549,744.367,Grjotheim et al. (1972),liquidus,Liquidus_KMgCl3_Grjotheim_Holm.exp
KCl,MgCl2,0.462,0.538,749.454,Grjotheim et al. (1972),liquidus,Liquidus_KMgCl3_Grjotheim_Holm.exp
KCl,MgCl2,0.472,0.528,753.367,Grjotheim et al. (1972),liquidus,Liquidus_KMgCl3_Grjotheim_Holm.exp
KCl,MgCl2,0.482,0.518,756.498,Grjotheim et al. (1972),liquidus,Liquidus_KMgCl3_Grjotheim_Holm.exp
KCl,MgCl2,0.492,0.508,758.454,Grjotheim et al. (1972),liquidus,Liquidus_KMgCl3_Grjotheim_Holm.exp
KCl,MgCl2,0.501,0.499,759.041,Grjotheim et al. (1972),liquidus,Liquidus_KMgCl3_Grjotheim_Holm.exp
KCl,MgCl2,0.621,0.379,713.454,Grjotheim et al. (1972),liquidus,Liquidus_KMgCl3_Grjotheim_Holm.exp
KCl,MgCl2,0.6,0.4,729.889,Grjotheim et al. (1972),liquidus,Liquidus_KMgCl3_Grjotheim_Holm.exp
KCl,MgCl2,0.578,0.422,742.215,Grjotheim et al. (1972),liquidus,Liquidus_KMgCl3_Grjotheim_Holm.exp
KCl,MgCl2,0.551,0.449,751.215,Grjotheim et al. (1972),liquidus,Liquidus_KMgCl3_Grjotheim_Holm.exp
KCl,MgCl2,0.532,0.468,755.715,Grjotheim et al. (1972),liquidus,Liquidus_KMgCl3_Grjotheim_Holm.exp
KCl,MgCl2,0.511,0.489,758.454,Grjotheim et al. (1972),liquidus,Liquidus_KMgCl3_Grjotheim_Holm.exp
KCl,MgCl2,0.593,0.407,732.406,Ivanov (1953),liquidus,Liquidus_KMgCl3_Ivanov.exp
KCl,MgCl2,0.554,0.446,746.805,Ivanov (1953),liquidus,Liquidus_KMgCl3_Ivanov.exp
KCl,MgCl2,0.535,0.465,740.946,Ivanov (1953),liquidus,Liquidus_KMgCl3_Ivanov.exp
KCl,MgCl2,0.495,0.505,735.992,Ivanov (1953),liquidus,Liquidus_KMgCl3_Ivanov.exp
KCl,MgCl2,0.466,0.534,730.102,Ivanov (1953),liquidus,Liquidus_KMgCl3_Ivanov.exp
KCl,MgCl2,0.447,0.553,726.178,Ivanov (1953),liquidus,Liquidus_KMgCl3_Ivanov.exp
KCl,MgCl2,0.426,0.574,703.868,Ivanov (1953),liquidus,Liquidus_KMgCl3_Ivanov.exp
KCl,MgCl2,0.414,0.586,700.929,Ivanov (1953),liquidus,Liquidus_KMgCl3_Ivanov.exp
KCl,MgCl2,0.629,0.371,710.531,Klemm and Weiss (1940),liquidus,Liquidus_KMgCl3_Klemm.exp
KCl,MgCl2,0.608,0.392,722.854,Klemm and Weiss (1940),liquidus,Liquidus_KMgCl3_Klemm.exp
KCl,MgCl2,0.566,0.434,747.5,Klemm and Weiss (1940),liquidus,Liquidus_KMgCl3_Klemm.exp
KCl,MgCl2,0.548,0.452,750.083,Klemm and Weiss (1940),liquidus,Liquidus_KMgCl3_Klemm.exp
KCl,MgCl2,0.518,0.482,757.932,Klemm and Weiss (1940),liquidus,Liquidus_KMgCl3_Klemm.exp
KCl,MgCl2,0.499,0.501,761.394,Klemm and Weiss (1940),liquidus,Liquidus_KMgCl3_Klemm.exp
KCl,MgCl2,0.469,0.531,755.939,Klemm and Weiss (1940),liquidus,Liquidus_KMgCl3_Klemm.exp
KCl,MgCl2,0.448,0.552,750.523,Klemm and Weiss (1940),liquidus,Liquidus_KMgCl3_Klemm.exp
KCl,MgCl2,0.384,0.616,753.256,Menge (1911),liquidus,Liquidus_KMgCl3_Menge.exp
KCl,MgCl2,0.403,0.597,756.44,Menge (1911),liquidus,Liquidus_KMgCl3_Menge.exp
KCl,MgCl2,0.415,0.585,761.12,Menge (1911),liquidus,Liquidus_KMgCl3_Menge.exp
KCl,MgCl2,0.476,0.524,761.493,Menge (1911),liquidus,Liquidus_KMgCl3_Menge.exp
KCl,MgCl2,0.488,0.512,760.035,Menge (1911),liquidus,Liquidus_KMgCl3_Menge.exp
KCl,MgCl2,0.524,0.476,741.842,Menge (1911),liquidus,Liquidus_KMgCl3_Menge.exp
KCl,MgCl2,0.573,0.427,722.19,Menge (1911),liquidus,Liquidus_KMgCl3_Menge.exp
LiBr,LiF,1,0,821.6396434,Kleppa,liquidus,Liquidus_LiBr_LiF_Kleppa.exp
LiBr,LiF,0.854368932,0.145631068,760.2728646,Kleppa,liquidus,Liquidus_LiBr_LiF_Kleppa.exp
LiBr,LiF,0.770873786,0.229126214,729.9876469,Kleppa,liquidus,Liquidus_LiBr_LiF_Kleppa.exp
LiBr,LiF,0.759223301,0.240776699,720.658192,Kleppa,liquidus,Liquidus_LiBr_LiF_Kleppa.exp
LiBr,LiF,0.747572816,0.252427184,725.3365192,Kleppa,liquidus,Liquidus_LiBr_LiF_Kleppa.exp
LiBr,LiF,0.693203883,0.306796117,719.1531487,Kleppa,liquidus,Liquidus_LiBr_LiF_Kleppa.exp
LiBr,LiF,0.730097087,0.269902913,742.4707416,Kleppa,liquidus,Liquidus_LiBr_LiF_Kleppa.exp
LiBr,LiF,0.700970874,0.299029126,766.6179215,Kleppa,liquidus,Liquidus_LiBr_LiF_Kleppa.exp
LiBr,LiF,0.6,0.4,846.463035,Kleppa,liquidus,Liquidus_LiBr_LiF_Kleppa.exp
LiBr,LiF,0.499029126,0.500970874,913.0785766,Kleppa,liquidus,Liquidus_LiBr_LiF_Kleppa.exp
LiBr,LiF,0.398058252,0.601941748,962.9626006,Kleppa,liquidus,Liquidus_LiBr_LiF_Kleppa.exp
LiBr,LiF,0.195145631,0.804854369,1053.003778,Kleppa,liquidus,Liquidus_LiBr_LiF_Kleppa.exp
LiBr,LiF,0,1,1120.476862,Kleppa,liquidus,Liquidus_LiBr_LiF_Kleppa.exp
LiBr,LiCl,1,-1.39E-17,888.2241113,Sangster (1987),liquidus,Liquidus_LiCl_LiBr_Sangster.exp
LiBr,LiCl,0.814968815,0.185031185,843.3650625,Sangster (1987),liquidus,Liquidus_LiCl_LiBr_Sangster.exp
LiBr,LiCl,0.733887734,0.266112266,826.917007,Sangster (1987),liquidus,Liquidus_LiCl_LiBr_Sangster.exp
LiBr,LiCl,0.661122661,0.338877339,824.0154013,Sangster (1987),liquidus,Liquidus_LiCl_LiBr_Sangster.exp
LiBr,LiCl,0.532224532,0.467775468,824.2077171,Sangster (1987),liquidus,Liquidus_LiCl_LiBr_Sangster.exp
LiBr,LiCl,0.423076923,0.576923077,833.6497444,Sangster (1987),liquidus,Liquidus_LiCl_LiBr_Sangster.exp
LiBr,LiCl,0.328482328,0.671517672,851.7864669,Sangster (1987),liquidus,Liquidus_LiCl_LiBr_Sangster.exp
LiBr,LiCl,0.247401247,0.752598753,874.828365,Sangster (1987),liquidus,Liquidus_LiCl_LiBr_Sangster.exp
LiBr,LiCl,0.174636175,0.825363825,902.7613807,Sangster (1987),liquidus,Liquidus_LiCl_LiBr_Sangster.exp
LiBr,LiCl,0.111226611,0.888773389,937.7521585,Sangster (1987),liquidus,Liquidus_LiCl_LiBr_Sangster.exp
LiBr,LiCl,0.057172557,0.942827443,977.0959072,Sangster (1987),liquidus,Liquidus_LiCl_LiBr_Sangster.exp
LiBr,LiCl,0.001559252,0.998440748,1021.845021,Sangster (1987),liquidus,Liquidus_LiCl_LiBr_Sangster.exp
LiBr,LiCl,0.002598753,0.997401247,1028.88029,Sangster (1987),liquidus,Liquidus_LiCl_LiBr_Sangster.exp
CsF,LiF,0.1,0.9,1079.51,Bukhalova,liquidus,Liquidus_LiF_CsF_Bukhalova_Sementsova.exp
CsF,LiF,0.2,0.8,1029.38,Bukhalova,liquidus,Liquidus_LiF_CsF_Bukhalova_Sementsova.exp
CsF,LiF,0.3,0.7,959.84,Bukhalova,liquidus,Liquidus_LiF_CsF_Bukhalova_Sementsova.exp
CsF,LiF,0.4,0.6,894.34,Bukhalova,liquidus,Liquidus_LiF_CsF_Bukhalova_Sementsova.exp
CsF,LiF,0.5,0.5,811.86,Bukhalova,liquidus,Liquidus_LiF_CsF_Bukhalova_Sementsova.exp
CsF,LiF,0.253,0.747,1007.6,Piro,liquidus,Liquidus_LiF_CsF_Piro.exp
CsF,LiF,0.151,0.849,1069.4,Piro,liquidus,Liquidus_LiF_CsF_Piro.exp
CsF,LiF,0,1,1120.9,Piro,liquidus,Liquidus_LiF_CsF_Piro.exp
CsF,LiF,0.349,0.651,938.5,Piro,liquidus,Liquidus_LiF_CsF_Piro.exp
CsF,LiF,0.449,0.551,831.6,Piro,liquidus,Liquidus_LiF_CsF_Piro.exp
CsF,LiF,0.1,0.9,1086.79,Thoma,liquidus,Liquidus_LiF_CsF_Thoma.exp
CsF,LiF,0.2,0.8,1036.66,Thoma,liquidus,Liquidus_LiF_CsF_Thoma.exp
CsF,LiF,0.3,0.7,966.31,Thoma,liquidus,Liquidus_LiF_CsF_Thoma.exp
CsF,LiF,0.4,0.6,874.12,Thoma,liquidus,Liquidus_LiF_CsF_Thoma.exp
CsF,LiF,0.35,0.65,945,Internal work at USC,liquidus,Liquidus_LiF_CsF_USC.exp
LiBr,LiF,0.999479597,0.000520403,824.4053494,Sangster (1987),liquidus,Liquidus_LiF_LiBr_Sangster.exp
LiBr,LiF,0.99028494,0.00971506,822.1176686,Sangster (1987),liquidus,Liquidus_LiF_LiBr_Sangster.exp
LiBr,LiF,0.84836923,0.15163077,760.1871045,Sangster (1987),liquidus,Liquidus_LiF_LiBr_Sangster.exp
LiBr,LiF,0.759032521,0.240967479,721.577391,Sangster (1987),liquidus,Liquidus_LiF_LiBr_Sangster.exp
LiBr,LiF,0.727766504,0.272233496,745.026904,Sangster (1987),liquidus,Liquidus_LiF_LiBr_Sangster.exp
LiBr,LiF,0.698040774,0.301959226,766.5558949,Sangster (1987),liquidus,Liquidus_LiF_LiBr_Sangster.exp
LiBr,LiF,0.597555937,0.402444063,848.8072783,Sangster (1987),liquidus,Liquidus_LiF_LiBr_Sangster.exp
LiBr,LiF,0.498148516,0.501851484,914.9444764,Sangster (1987),liquidus,Liquidus_LiF_LiBr_Sangster.exp
LiBr,LiF,0.398788167,0.601211833,967.2708606,Sangster (1987),liquidus,Liquidus_LiF_LiBr_Sangster.exp
LiBr,LiF,0.197058808,0.802941192,1054.664819,Sangster (1987),liquidus,Liquidus_LiF_LiBr_Sangster.exp
KCl,MgCl2,0.66,0.34,702.991,Perry & Fletcher,liquidus,Liquidus_MgCl2_K3Mg2Cl7_Perry_Fletcher.exp
KCl,MgCl2,0.649,0.351,712.923,Perry & Fletcher,liquidus,Liquidus_MgCl2_K3Mg2Cl7_Perry_Fletcher.exp
KCl,MgCl2,0.38,0.62,775.785,Abramov (1935),liquidus,Liquidus_MgCl2_KCl_Abramov (1935).exp
KCl,MgCl2,0.204,0.796,910.236,Abramov (1935),liquidus,Liquidus_MgCl2_KCl_Abramov (1935).exp
KCl,MgCl2,0,1,988.35,Abramov (1935),liquidus,Liquidus_MgCl2_KCl_Abramov (1935).exp
KCl,MgCl2,0.423,0.577,760.56,Grjotheim et al. (1972),liquidus,Liquidus_MgCl2_KCl_Grjotheim_Holm.exp
KCl,MgCl2,0.002,0.998,991.104,Grjotheim et al. (1972),liquidus,Liquidus_MgCl2_KCl_Grjotheim_Holm.exp
KCl,MgCl2,0.445,0.555,744.376,Grjotheim et al. (1972),liquidus,Liquidus_MgCl2_KCl_Grjotheim_Holm.exp
KCl,MgCl2,0.999,0.001,979.308,Ivanov (1953),liquidus,Liquidus_MgCl2_KCl_Ivanov.exp
KCl,MgCl2,0.912,0.088,931.652,Ivanov (1953),liquidus,Liquidus_MgCl2_KCl_Ivanov.exp
KCl,MgCl2,0.804,0.196,874.261,Ivanov (1953),liquidus,Liquidus_MgCl2_KCl_Ivanov.exp
KCl,MgCl2,0.699,0.301,782.052,Ivanov (1953),liquidus,Liquidus_MgCl2_KCl_Ivanov.exp
KCl,MgCl2,0.649,0.351,745.147,Ivanov (1953),liquidus,Liquidus_MgCl2_KCl_Ivanov.exp
KCl,MgCl2,0.388,0.612,750.257,Klemm and Weiss (1940),liquidus,Liquidus_MgCl2_KCl_Klemm.exp
KCl,MgCl2,0.388,0.612,750.257,Klemm and Weiss (1940),liquidus,Liquidus_MgCl2_KCl_Klemm.exp
KCl,MgCl2,0.37,0.63,771.465,Klemm and Weiss (1940),liquidus,Liquidus_MgCl2_KCl_Klemm.exp
KCl,MgCl2,0.351,0.649,791.779,Klemm and Weiss (1940),liquidus,Liquidus_MgCl2_KCl_Klemm.exp
KCl,MgCl2,0.249,0.751,880.907,Klemm and Weiss (1940),liquidus,Liquidus_MgCl2_KCl_Klemm.exp
KCl,MgCl2,0.151,0.849,930.137,Klemm and Weiss (1940),liquidus,Liquidus_MgCl2_KCl_Klemm.exp
KCl,MgCl2,0.054,0.946,973.167,Klemm and Weiss (1940),liquidus,Liquidus_MgCl2_KCl_Klemm.exp
KCl,MgCl2,0.003,0.997,984.47,Klemm and Weiss (1940),liquidus,Liquidus_MgCl2_KCl_Klemm.exp
KCl,MgCl2,0.001,0.999,985.675,Menge (1911),liquidus,Liquidus_MgCl2_KCl_Menge.exp
KCl,MgCl2,0.061,0.939,963.041,Menge (1911),liquidus,Liquidus_MgCl2_KCl_Menge.exp
KCl,MgCl2,0.122,0.878,925.053,Menge (1911),liquidus,Liquidus_MgCl2_KCl_Menge.exp
KCl,MgCl2,0.221,0.779,879.621,Menge (1911),liquidus,Liquidus_MgCl2_KCl_Menge.exp
KCl,MgCl2,0.321,0.679,801.976,Menge (1911),liquidus,Liquidus_MgCl2_KCl_Menge.exp
KCl,MgCl2,0.599,0.401,741.872,Perry & Fletcher,liquidus,Liquidus_MgCl2_KMgCl3_Perry_Fletcher.exp
KCl,MgCl2,0.581,0.419,744.613,Perry & Fletcher,liquidus,Liquidus_MgCl2_KMgCl3_Perry_Fletcher.exp
KCl,MgCl2,0.55,0.45,760.467,Perry & Fletcher,liquidus,Liquidus_MgCl2_KMgCl3_Perry_Fletcher.exp
KCl,MgCl2,0.528,0.472,762.402,Perry & Fletcher,liquidus,Liquidus_MgCl2_KMgCl3_Perry_Fletcher.exp
KCl,MgCl2,0.499,0.501,763.121,Perry & Fletcher,liquidus,Liquidus_MgCl2_KMgCl3_Perry_Fletcher.exp
KCl,MgCl2,0.478,0.522,763.464,Perry & Fletcher,liquidus,Liquidus_MgCl2_KMgCl3_Perry_Fletcher.exp
NaCl,CrCl2,1,0,1082.4,Seifert,liquidus,Liquidus_NaCl_CrCl2_Seifert.exp
NaCl,CrCl2,0.902,0.098,1040.738,Seifert,liquidus,Liquidus_NaCl_CrCl2_Seifert.exp
NaCl,CrCl2,0.802,0.198,996.58,Seifert,liquidus,Liquidus_NaCl_CrCl2_Seifert.exp
NaCl,CrCl2,0.704,0.296,921.654,Seifert,liquidus,Liquidus_NaCl_CrCl2_Seifert.exp
NaCl,CrCl2,0.603,0.397,810.968,Seifert,liquidus,Liquidus_NaCl_CrCl2_Seifert.exp
CrCl2,NaCl,0.003,0.997,1092.756,Shiloff,liquidus,Liquidus_NaCl_CrCl2_Shiloff.exp
CrCl2,NaCl,0.074,0.926,1059.283,Shiloff,liquidus,Liquidus_NaCl_CrCl2_Shiloff.exp
CrCl2,NaCl,0.129,0.871,1027.802,Shiloff,liquidus,Liquidus_NaCl_CrCl2_Shiloff.exp
CrCl2,NaCl,0.155,0.845,1008.144,Shiloff,liquidus,Liquidus_NaCl_CrCl2_Shiloff.exp
CrCl2,NaCl,0.214,0.786,968.813,Shiloff,liquidus,Liquidus_NaCl_CrCl2_Shiloff.exp
CrCl2,NaCl,0.224,0.776,943.302,Shiloff,liquidus,Liquidus_NaCl_CrCl2_Shiloff.exp
CrCl2,NaCl,0.243,0.757,923.657,Shiloff,liquidus,Liquidus_NaCl_CrCl2_Shiloff.exp
