Repository: JackAnthonyWilson/MOLTSA

# **MOLTSA – Molten Salt Thermochemical Data Platform**

**MOLTSA** is an open, web-based R-Shiny application for accessing, visualizing, and analyzing thermochemical data relevant to molten salt reactor research. It overlays literature datasets with CALPHAD-modeled properties (e.g., phase equilibria and $\Delta _{mix} H$) and provides utilities that shorten the path from experimental data to validated thermodynamic model inputs.

A live up-to-date deployment is available at:
http://moltsa.com

---

File: data/phase_equilibria/pe1.csv (part 4 of 8)
Species 1,Species 2,Mole frac species 1,Mole frac species 2,Temp (K),Author,type,Link
CrCl2,NaCl,0.288,0.712,878.472,Shiloff,liquidus,Liquidus_NaCl_CrCl2_Shiloff.exp
CrCl2,NaCl,0.327,0.673,829.374,Shiloff,liquidus,Liquidus_NaCl_CrCl2_Shiloff.exp
CrCl2,NaCl,0.35,0.65,801.88,Shiloff,liquidus,Liquidus_NaCl_CrCl2_Shiloff.exp
CrCl2,NaCl,0.343,0.657,786.207,Shiloff,liquidus,Liquidus_NaCl_CrCl2_Shiloff.exp
CrCl2,NaCl,0.369,0.631,774.392,Shiloff,liquidus,Liquidus_NaCl_CrCl2_Shiloff.exp
CrCl2,NaCl,0.401,0.599,727.269,Shiloff,liquidus,Liquidus_NaCl_CrCl2_Shiloff.exp
KCl,NaCl,0.951,0.049,1042.021,Mochinaga,liquidus,Liquidus_NaCl_KCl_Mochinaga.exp
KCl,NaCl,0.861,0.139,1028.522,Mochinaga,liquidus,Liquidus_NaCl_KCl_Mochinaga.exp
KCl,NaCl,0.77,0.23,1011.167,Mochinaga,liquidus,Liquidus_NaCl_KCl_Mochinaga.exp
KCl,NaCl,0.69,0.31,988.026,Mochinaga,liquidus,Liquidus_NaCl_KCl_Mochinaga.exp
KCl,NaCl,0.61,0.39,959.1,Mochinaga,liquidus,Liquidus_NaCl_KCl_Mochinaga.exp
KCl,NaCl,0.501,0.499,941.745,Mochinaga,liquidus,Liquidus_NaCl_KCl_Mochinaga.exp
KCl,NaCl,0.41,0.59,959.1,Mochinaga,liquidus,Liquidus_NaCl_KCl_Mochinaga.exp
KCl,NaCl,0.33,0.67,988.026,Mochinaga,liquidus,Liquidus_NaCl_KCl_Mochinaga.exp
KCl,NaCl,0.248,0.752,1015.023,Mochinaga,liquidus,Liquidus_NaCl_KCl_Mochinaga.exp
KCl,NaCl,0.18,0.82,1040.092,Mochinaga,liquidus,Liquidus_NaCl_KCl_Mochinaga.exp
KCl,NaCl,0.11,0.89,1055.519,Mochinaga,liquidus,Liquidus_NaCl_KCl_Mochinaga.exp
KCl,NaCl,0.049,0.951,1069.018,Mochinaga,liquidus,Liquidus_NaCl_KCl_Mochinaga.exp
CsF,NaF,0.67,0.33,947.72,Deadmore,liquidus,Liquidus_NaF_CsF_Deadmore.exp
CsF,NaF,0.6,0.4,998.71,Deadmore,liquidus,Liquidus_NaF_CsF_Deadmore.exp
CsF,NaF,0.5,0.5,1043.91,Deadmore,liquidus,Liquidus_NaF_CsF_Deadmore.exp
CsF,NaF,0.45,0.55,1088.06,Deadmore,liquidus,Liquidus_NaF_CsF_Deadmore.exp
CsF,NaF,0.38,0.62,1121.18,Deadmore,liquidus,Liquidus_NaF_CsF_Deadmore.exp
CsF,NaF,0.25,0.75,1172.69,Deadmore,liquidus,Liquidus_NaF_CsF_Deadmore.exp
CsF,NaF,0.15,0.85,1229.98,Deadmore,liquidus,Liquidus_NaF_CsF_Deadmore.exp
CsF,NaF,0,1,1271.15,Deadmore,liquidus,Liquidus_NaF_CsF_Deadmore.exp
CsF,NaF,0,1,1273.6,Piro,liquidus,Liquidus_NaF_CsF_Piro.exp
CsF,NaF,0.05,0.95,1262.6,Piro,liquidus,Liquidus_NaF_CsF_Piro.exp
CsF,NaF,0.12,0.88,1240.7,Piro,liquidus,Liquidus_NaF_CsF_Piro.exp
CsF,NaF,0.3,0.7,1177,Piro,liquidus,Liquidus_NaF_CsF_Piro.exp
CsF,NaF,0.41,0.59,1140.85,Piro,liquidus,Liquidus_NaF_CsF_Piro.exp
CsF,NaF,0.55,0.45,1057.1,Piro,liquidus,Liquidus_NaF_CsF_Piro.exp
CsF,NaF,0.6,0.4,1036.45,Piro,liquidus,Liquidus_NaF_CsF_Piro.exp
CsF,NaF,0.66,0.34,971.7,Piro,liquidus,Liquidus_NaF_CsF_Piro.exp
CsF,NaF,0.7,0.3,940.6,Piro,liquidus,Liquidus_NaF_CsF_Piro.exp
CsF,NaF,0.7,0.3,934.55,Piro,liquidus,Liquidus_NaF_CsF_Piro.exp
CsF,NaF,0.75,0.25,933,Samuseva,liquidus,Liquidus_NaF_CsF_Samuseva_Plyushchev.exp
CsF,NaF,0.7,0.3,953,Samuseva,liquidus,Liquidus_NaF_CsF_Samuseva_Plyushchev.exp
CsF,NaF,0.6,0.4,1027,Samuseva,liquidus,Liquidus_NaF_CsF_Samuseva_Plyushchev.exp
CsF,NaF,0.5,0.5,1098,Samuseva,liquidus,Liquidus_NaF_CsF_Samuseva_Plyushchev.exp
CsF,NaF,0.4,0.6,1138,Samuseva,liquidus,Liquidus_NaF_CsF_Samuseva_Plyushchev.exp
CsF,NaF,0.3,0.7,1158,Samuseva,liquidus,Liquidus_NaF_CsF_Samuseva_Plyushchev.exp
CsF,NaF,0.2,0.8,1173,Samuseva,liquidus,Liquidus_NaF_CsF_Samuseva_Plyushchev.exp
CsF,NaF,0.1,0.9,1198,Samuseva,liquidus,Liquidus_NaF_CsF_Samuseva_Plyushchev.exp
CsF,NaF,0.05,0.95,1213,Samuseva,liquidus,Liquidus_NaF_CsF_Samuseva_Plyushchev.exp
CsF,NaF,0.02,0.98,1253,Samuseva,liquidus,Liquidus_NaF_CsF_Samuseva_Plyushchev.exp
CsF,NaF,0,1,1268,Samuseva,liquidus,Liquidus_NaF_CsF_Samuseva_Plyushchev.exp
KF,NaF,0.149,0.851,1211.747,Bergmann (1941),liquidus,Liquidus_NaF_KF_Bergmann.exp
KF,NaF,0.292,0.708,1144.598,Bergmann (1941),liquidus,Liquidus_NaF_KF_Bergmann.exp
KF,NaF,0.388,0.612,1095.52,Bergmann (1941),liquidus,Liquidus_NaF_KF_Bergmann.exp
KF,NaF,0.439,0.561,1067.883,Bergmann (1941),liquidus,Liquidus_NaF_KF_Bergmann.exp
KF,NaF,0.494,0.506,1037.992,Bergmann (1941),liquidus,Liquidus_NaF_KF_Bergmann.exp
KF,NaF,0.538,0.462,1012.053,Bergmann (1941),liquidus,Liquidus_NaF_KF_Bergmann.exp
KF,NaF,0.641,0.359,1002.32,Bergmann (1941),liquidus,Liquidus_NaF_KF_Bergmann.exp
KF,NaF,0.694,0.306,1020.784,Bergmann (1941),liquidus,Liquidus_NaF_KF_Bergmann.exp
KF,NaF,0.78,0.22,1051.001,Bergmann (1941),liquidus,Liquidus_NaF_KF_Bergmann.exp
KF,NaF,0.837,0.163,1071.145,Bergmann (1941),liquidus,Liquidus_NaF_KF_Bergmann.exp
KF,NaF,0.943,0.057,1109.76,Bergmann (1941),liquidus,Liquidus_NaF_KF_Bergmann.exp
KF,NaF,1,0,1129,Bergmann (1941),liquidus,Liquidus_NaF_KF_Bergmann.exp
KF,NaF,0,1,1267.5,Holm (1965),liquidus,Liquidus_NaF_KF_Holm.exp
KF,NaF,0.0505,0.9495,1247.5,Holm (1965),liquidus,Liquidus_NaF_KF_Holm.exp
KF,NaF,0.1004,0.8996,1227.6,Holm (1965),liquidus,Liquidus_NaF_KF_Holm.exp
KF,NaF,0.1989,0.8011,1186.2,Holm (1965),liquidus,Liquidus_NaF_KF_Holm.exp
KF,NaF,0.2996,0.7004,1142.5,Holm (1965),liquidus,Liquidus_NaF_KF_Holm.exp
KF,NaF,0.387,0.613,1100.8,Holm (1965),liquidus,Liquidus_NaF_KF_Holm.exp
KF,NaF,0.4369,0.5631,1075.7,Holm (1965),liquidus,Liquidus_NaF_KF_Holm.exp
KF,NaF,0.6685,0.3315,1023,Holm (1965),liquidus,Liquidus_NaF_KF_Holm.exp
KF,NaF,0.6895,0.3105,1029.6,Holm (1965),liquidus,Liquidus_NaF_KF_Holm.exp
KF,NaF,0.7015,0.2985,1035,Holm (1965),liquidus,Liquidus_NaF_KF_Holm.exp
KF,NaF,0.7974,0.2026,1067.1,Holm (1965),liquidus,Liquidus_NaF_KF_Holm.exp
KF,NaF,0.9082,0.0918,1103.2,Holm (1965),liquidus,Liquidus_NaF_KF_Holm.exp
KF,NaF,0.9499,0.0501,1113.8,Holm (1965),liquidus,Liquidus_NaF_KF_Holm.exp
KF,NaF,1,0,1131.4,Holm (1965),liquidus,Liquidus_NaF_KF_Holm.exp
KF,NaF,0,1,1270,Kurnakow (1907),liquidus,Liquidus_NaF_KF_Kurnakow.exp
KF,NaF,0.0584,0.9416,1240,Kurnakow (1907),liquidus,Liquidus_NaF_KF_Kurnakow.exp
KF,NaF,0.1133,0.8867,1221,Kurnakow (1907),liquidus,Liquidus_NaF_KF_Kurnakow.exp
KF,NaF,0.2244,0.7756,1172,Kurnakow (1907),liquidus,Liquidus_NaF_KF_Kurnakow.exp
KF,NaF,0.3316,0.6684,1120,Kurnakow (1907),liquidus,Liquidus_NaF_KF_Kurnakow.exp
KF,NaF,0.4266,0.5734,1071,Kurnakow (1907),liquidus,Liquidus_NaF_KF_Kurnakow.exp
KF,NaF,0.482,0.518,1043,Kurnakow (1907),liquidus,Liquidus_NaF_KF_Kurnakow.exp
KF,NaF,0.531,0.469,1016,Kurnakow (1907),liquidus,Liquidus_NaF_KF_Kurnakow.exp
KF,NaF,0.554,0.446,1005,Kurnakow (1907),liquidus,Liquidus_NaF_KF_Kurnakow.exp
KF,NaF,0.6,0.4,972,Kurnakow (1907),liquidus,Liquidus_NaF_KF_Kurnakow.exp
KF,NaF,0.65,0.35,989,Kurnakow (1907),liquidus,Liquidus_NaF_KF_Kurnakow.exp
KF,NaF,0.788,0.212,1041,Kurnakow (1907),liquidus,Liquidus_NaF_KF_Kurnakow.exp
KF,NaF,0.8,0.2,1044,Kurnakow (1907),liquidus,Liquidus_NaF_KF_Kurnakow.exp
KF,NaF,0.85,0.15,1061,Kurnakow (1907),liquidus,Liquidus_NaF_KF_Kurnakow.exp
KF,NaF,0.8967,0.1033,1085,Kurnakow (1907),liquidus,Liquidus_NaF_KF_Kurnakow.exp
KF,NaF,1,0,1110,Kurnakow (1907),liquidus,Liquidus_NaF_KF_Kurnakow.exp
KF,NaF,0.899,0.101,1088.635,Platonov (1946),liquidus,Liquidus_NaF_KF_Platonov.exp
KF,NaF,0.799,0.201,1048.449,Platonov (1946),liquidus,Liquidus_NaF_KF_Platonov.exp
KF,NaF,0.7,0.3,1021.921,Platonov (1946),liquidus,Liquidus_NaF_KF_Platonov.exp
KF,NaF,0.601,0.399,982.452,Platonov (1946),liquidus,Liquidus_NaF_KF_Platonov.exp
KF,NaF,0.5,0.5,1034.286,Platonov (1946),liquidus,Liquidus_NaF_KF_Platonov.exp
KF,NaF,0.4,0.6,1096.183,Platonov (1946),liquidus,Liquidus_NaF_KF_Platonov.exp
KF,NaF,0.3,0.7,1145.141,Platonov (1946),liquidus,Liquidus_NaF_KF_Platonov.exp
KF,NaF,0.2,0.8,1187.629,Platonov (1946),liquidus,Liquidus_NaF_KF_Platonov.exp
KF,NaF,0.102,0.898,1229.396,Platonov (1946),liquidus,Liquidus_NaF_KF_Platonov.exp
LiF,LiI,0.9,0.1,1095.35,Johnson (1971),liquidus,Liquidus1_LiF_LiI_Johnson.exp
LiF,LiI,0.8,0.2,1071.85,Johnson (1971),liquidus,Liquidus1_LiF_LiI_Johnson.exp
LiF,LiI,0.725,0.275,1053.05,Johnson (1971),liquidus,Liquidus1_LiF_LiI_Johnson.exp
LiF,LiI,0.65,0.35,1028.45,Johnson (1971),liquidus,Liquidus1_LiF_LiI_Johnson.exp
LiF,LiI,0.55,0.45,982.95,Johnson (1971),liquidus,Liquidus1_LiF_LiI_Johnson.exp
LiF,LiI,0.45,0.55,925.15,Johnson (1971),liquidus,Liquidus1_LiF_LiI_Johnson.exp
LiF,LiI,0.35,0.65,857.05,Johnson (1971),liquidus,Liquidus1_LiF_LiI_Johnson.exp
LiF,LiI,0.3,0.7,820.65,Johnson (1971),liquidus,Liquidus1_LiF_LiI_Johnson.exp
LiF,LiI,0.2,0.8,721.25,Johnson (1971),liquidus,Liquidus1_LiF_LiI_Johnson.exp
LiF,LiI,0.151,0.849,689.35,Johnson (1971),liquidus,Liquidus2_LiF_LiI_Johnson.exp
LiF,LiI,0.1,0.9,711.75,Johnson (1971),liquidus,Liquidus2_LiF_LiI_Johnson.exp
LiF,LiI,0.05,0.95,728.35,Johnson (1971),liquidus,Liquidus2_LiF_LiI_Johnson.exp
NaCl,NaI,0.85,0.15,572.4,Johnson (1971),solidus,Solidous_NaI_NaCl_Johnson.exp
NaCl,NaI,0.7,0.3,573.2,Johnson (1971),solidus,Solidous_NaI_NaCl_Johnson.exp
NaCl,NaI,0.6,0.4,573.2,Johnson (1971),solidus,Solidous_NaI_NaCl_Johnson.exp
NaCl,NaI,0.5,0.5,574.4,Johnson (1971),solidus,Solidous_NaI_NaCl_Johnson.exp
NaCl,NaI,0.475,0.525,572.5,Johnson (1971),solidus,Solidous_NaI_NaCl_Johnson.exp
NaCl,NaI,0.45,0.55,573.1,Johnson (1971),solidus,Solidous_NaI_NaCl_Johnson.exp
NaCl,NaI,0.425,0.575,573,Johnson (1971),solidus,Solidous_NaI_NaCl_Johnson.exp
NaCl,NaI,0.425,0.575,572.9,Johnson (1971),solidus,Solidous_NaI_NaCl_Johnson.exp
NaCl,NaI,0.4,0.6,574,Johnson (1971),solidus,Solidous_NaI_NaCl_Johnson.exp
NaCl,NaI,0.369,0.631,573,Johnson (1971),solidus,Solidous_NaI_NaCl_Johnson.exp
NaCl,NaI,0.35,0.65,572.9,Johnson (1971),solidus,Solidous_NaI_NaCl_Johnson.exp
NaCl,NaI,0.301,0.699,573.1,Johnson (1971),solidus,Solidous_NaI_NaCl_Johnson.exp
NaCl,NaI,0.25,0.75,572.5,Johnson (1971),solidus,Solidous_NaI_NaCl_Johnson.exp
NaCl,NaI,0.2,0.8,572.6,Johnson (1971),solidus,Solidous_NaI_NaCl_Johnson.exp
NaCl,NaI,0.1,0.9,572.3,Johnson (1971),solidus,Solidous_NaI_NaCl_Johnson.exp
NaCl,NaI,0.15,0.85,596.05,Johnson (1971),solidus,Solidous_NaI_NaCl_Johnson.exp
NaCl,NaI,0.07,0.93,619.12,Johnson (1971),solidus,Solidous_NaI_NaCl_Johnson.exp
KCl,KI,0.948650109,0.051349891,599.81802,Melnichak (1972),solidus,Solidous1_KI_KCl_Melnichak.exp
KCl,KI,0.798503361,0.201496639,598.44889,Melnichak (1972),solidus,Solidous1_KI_KCl_Melnichak.exp
KCl,KI,0.599134426,0.400865574,598.02104,Melnichak (1972),solidus,Solidous1_KI_KCl_Melnichak.exp
KCl,KI,0.419416209,0.580583791,598.87674,Melnichak (1972),solidus,Solidous1_KI_KCl_Melnichak.exp
KCl,KI,0.281288833,0.718711167,599.39016,Melnichak (1972),solidus,Solidous1_KI_KCl_Melnichak.exp
KCl,KI,0.35817,0.64183,602.04285,Melnichak (1972),solidus,Solidous2_KI_KCl_Melnichak.exp
KCl,KI,0.28224,0.71776,609.57304,Melnichak (1972),solidus,Solidous2_KI_KCl_Melnichak.exp
KCl,KI,0.19925,0.80075,620.61163,Melnichak (1972),solidus,Solidous2_KI_KCl_Melnichak.exp
KCl,KI,0.10062,0.89938,638.75256,Melnichak (1972),solidus,Solidous2_KI_KCl_Melnichak.exp
CsCl,KCl,1,0,912,Lin and Braski (1973),solidus,Solidus CsCl KCl Lin Braski.exp
CsCl,KCl,0.99,0.01,907,Lin and Braski (1973),solidus,Solidus CsCl KCl Lin Braski.exp
CsCl,KCl,0.985,0.015,904,Lin and Braski (1973),solidus,Solidus CsCl KCl Lin Braski.exp
CsCl,KCl,0.98,0.02,904,Lin and Braski (1973),solidus,Solidus CsCl KCl Lin Braski.exp
CsCl,KCl,0.97,0.03,899,Lin and Braski (1973),solidus,Solidus CsCl KCl Lin Braski.exp
CsCl,KCl,0.96,0.04,899,Lin and Braski (1973),solidus,Solidus CsCl KCl Lin Braski.exp
CsCl,KCl,0.95,0.05,893,Lin and Braski (1973),solidus,Solidus CsCl KCl Lin Braski.exp
CsCl,KCl,0.93,0.07,893,Lin and Braski (1973),solidus,Solidus CsCl KCl Lin Braski.exp
CsCl,KCl,0.9,0.1,885,Lin and Braski (1973),solidus,Solidus CsCl KCl Lin Braski.exp
CsCl,KCl,0.85,0.15,879,Lin and Braski (1973),solidus,Solidus CsCl KCl Lin Braski.exp
CsCl,KCl,0.8,0.2,874,Lin and Braski (1973),solidus,Solidus CsCl KCl Lin Braski.exp
CsCl,KCl,0.75,0.25,872,Lin and Braski (1973),solidus,Solidus CsCl KCl Lin Braski.exp
CsCl,KCl,0.7,0.3,869,Lin and Braski (1973),solidus,Solidus CsCl KCl Lin Braski.exp
CsCl,KCl,0.65,0.35,869,Lin and Braski (1973),solidus,Solidus CsCl KCl Lin Braski.exp
CsCl,KCl,0.6,0.4,870,Lin and Braski (1973),solidus,Solidus CsCl KCl Lin Braski.exp
CsCl,KCl,0.55,0.45,871,Lin and Braski (1973),solidus,Solidus CsCl KCl Lin Braski.exp
CsCl,KCl,0.5,0.5,871,Lin and Braski (1973),solidus,Solidus CsCl KCl Lin Braski.exp
CsCl,KCl,0.4,0.6,915,Lin and Braski (1973),solidus,Solidus CsCl KCl Lin Braski.exp
CsCl,KCl,0.3,0.7,944,Lin and Braski (1973),solidus,Solidus CsCl KCl Lin Braski.exp
CsCl,KCl,0.2,0.8,983,Lin and Braski (1973),solidus,Solidus CsCl KCl Lin Braski.exp
CsCl,KCl,0.1,0.9,998,Lin and Braski (1973),solidus,Solidus CsCl KCl Lin Braski.exp
CsCl,KCl,0,1,1040,Lin and Braski (1973),solidus,Solidus CsCl KCl Lin Braski.exp
CsCl,KCl,0.992241379,0.007758621,909.3961962,Weyand,solidus,Solidus CsCl KCl Weyand (DTA).exp
CsCl,KCl,0.981034483,0.018965517,913.3661571,Weyand,solidus,Solidus CsCl KCl Weyand (DTA).exp
CsCl,KCl,0.965517241,0.034482759,902.6853893,Weyand,solidus,Solidus CsCl KCl Weyand (DTA).exp
CsCl,KCl,0.937068966,0.062931034,895.9905795,Weyand,solidus,Solidus CsCl KCl Weyand (DTA).exp
CsCl,KCl,0.895689655,0.104310345,889.4157483,Weyand,solidus,Solidus CsCl KCl Weyand (DTA).exp
CsCl,KCl,0.895689655,0.104310345,898.6940988,Weyand,solidus,Solidus CsCl KCl Weyand (DTA).exp
CsCl,KCl,0.845689655,0.154310345,883.6940988,Weyand,solidus,Solidus CsCl KCl Weyand (DTA).exp
CsCl,KCl,0.794827586,0.205172414,884.9392108,Weyand,solidus,Solidus CsCl KCl Weyand (DTA).exp
CsCl,KCl,0.694827586,0.305172414,882.0010665,Weyand,solidus,Solidus CsCl KCl Weyand (DTA).exp
CsCl,KCl,0.694827586,0.305172414,878.1350871,Weyand,solidus,Solidus CsCl KCl Weyand (DTA).exp
CsCl,KCl,0.594827586,0.405172414,882.1557057,Weyand,solidus,Solidus CsCl KCl Weyand (DTA).exp
CsCl,KCl,0.493965517,0.506034483,879.2255599,Weyand,solidus,Solidus CsCl KCl Weyand (DTA).exp
CsCl,KCl,0.394827586,0.605172414,886.3309634,Weyand,solidus,Solidus CsCl KCl Weyand (DTA).exp
CsCl,KCl,0.293103448,0.706896552,894.2335585,Weyand,solidus,Solidus CsCl KCl Weyand (DTA).exp
CsCl,KCl,0.194827586,0.805172414,900.5577675,Weyand,solidus,Solidus CsCl KCl Weyand (DTA).exp
CsCl,KCl,0.193965517,0.806034483,893.6070032,Weyand,solidus,Solidus CsCl KCl Weyand (DTA).exp
CsCl,KCl,0.053448276,0.946551724,973.7767508,Weyand,solidus,Solidus CsCl KCl Weyand (DTA).exp
CsCl,KCl,0.093103448,0.906896552,939.3881977,Weyand,solidus,Solidus CsCl KCl Weyand (DTA).exp
CsCl,KCl,0.990806633,0.009193367,893.9561005,Weyand,solidus,Solidus CsCl KCl Weyand (DTA).exp
CsCl,KCl,0.980387805,0.019612195,886.6178107,Weyand,solidus,Solidus CsCl KCl Weyand (DTA).exp
CsCl,KCl,0.960688767,0.039311233,889.5294858,Weyand,solidus,Solidus CsCl KCl Weyand (DTA).exp
CsCl,KCl,0.940268443,0.059731557,890.833347,Weyand,solidus,Solidus CsCl KCl Weyand (DTA).exp
CsCl,KCl,0.93936141,0.06063859,898.008805,Weyand,solidus,Solidus CsCl KCl Weyand (DTA).exp
CsCl,KCl,0.899647318,0.100352682,883.0608388,Weyand,solidus,Solidus CsCl KCl Weyand (DTA).exp
CsCl,KCl,0.899292707,0.100707293,899.8289035,Weyand,solidus,Solidus CsCl KCl Weyand (DTA).exp
CsCl,KCl,0.859026193,0.140973807,875.2883306,Weyand,solidus,Solidus CsCl KCl Weyand (DTA).exp
CsCl,KCl,0.858637809,0.141362191,893.6533539,Weyand,solidus,Solidus CsCl KCl Weyand (DTA).exp
CsCl,KCl,0.817949139,0.182050861,889.0747627,Weyand,solidus,Solidus CsCl KCl Weyand (DTA).exp
CsCl,KCl,0.819780093,0.180219907,873.9253675,Weyand,solidus,Solidus CsCl KCl Weyand (DTA).exp
CsCl,KCl,0.736757547,0.263242453,871.1343086,Weyand,solidus,Solidus CsCl KCl Weyand (DTA).exp
CsCl,KCl,0.696688844,0.303311156,872.9544071,Weyand,solidus,Solidus CsCl KCl Weyand (DTA).exp
CsCl,KCl,0.737056675,0.262943325,892.7041043,Weyand,solidus,Solidus CsCl KCl Weyand (DTA).exp
CsCl,KCl,0.657189449,0.342810551,883.568633,Weyand,solidus,Solidus CsCl KCl Weyand (DTA).exp
CsCl,KCl,0.656873435,0.343126565,862.7973165,Weyand,solidus,Solidus CsCl KCl Weyand (DTA).exp
CsCl,KCl,0.596970603,0.403029397,873.9169244,Weyand,solidus,Solidus CsCl KCl Weyand (DTA).exp
CsCl,KCl,0.595996024,0.404003976,884.2862994,Weyand,solidus,Solidus CsCl KCl Weyand (DTA).exp
CsCl,KCl,0.493578393,0.506421607,870.0342888,Weyand,solidus,Solidus CsCl KCl Weyand (DTA).exp
CsCl,KCl,0.494046384,0.505953616,883.6192918,Weyand,solidus,Solidus CsCl KCl Weyand (DTA).exp
CsCl,KCl,0.393071323,0.606928677,872.5829092,Weyand,solidus,Solidus CsCl KCl Weyand (DTA).exp
CsCl,KCl,0.291037251,0.708962749,875.9082979,Weyand,solidus,Solidus CsCl KCl Weyand (DTA).exp
CsCl,KCl,0.230632656,0.769367344,875.0398612,Weyand,solidus,Solidus CsCl KCl Weyand (DTA).exp
CsCl,KCl,0.187493065,0.812506935,879.2119757,Weyand,solidus,Solidus CsCl KCl Weyand (DTA).exp
CsCl,KCl,0.110067111,0.889932889,933.2106441,Weyand,solidus,Solidus CsCl KCl Weyand (DTA).exp
CsCl,KCl,0.083606328,0.916393672,934.4276616,Weyand,solidus,Solidus CsCl KCl Weyand (DTA).exp
CsCl,KCl,0.069091374,0.930908626,942.2062006,Weyand,solidus,Solidus CsCl KCl Weyand (DTA).exp
CsCl,KCl,0.0296547,0.9703453,985.5689322,Weyand,solidus,Solidus CsCl KCl Weyand (DTA).exp
CsCl,KCl,0.029013022,0.970986978,1015.911144,Weyand,solidus,Solidus CsCl KCl Weyand (DTA).exp
CsCl,KCl,1,0,917.7883592,Weyand,solidus,Solidus CsCl KCl Weyand (VP).exp
CsCl,KCl,0.943554835,0.056445165,906.430797,Weyand,solidus,Solidus CsCl KCl Weyand (VP).exp
CsCl,KCl,0.903028417,0.096971583,896.0166526,Weyand,solidus,Solidus CsCl KCl Weyand (VP).exp
CsCl,KCl,0.821678621,0.178321379,895.2628321,Weyand,solidus,Solidus CsCl KCl Weyand (VP).exp
CsCl,KCl,0.73822441,0.26177559,886.7675035,Weyand,solidus,Solidus CsCl KCl Weyand (VP).exp
CsCl,KCl,0.658296594,0.341703406,889.8878635,Weyand,solidus,Solidus CsCl KCl Weyand (VP).exp
CsCl,KCl,0.494948832,0.505051168,882.1966101,Weyand,solidus,Solidus CsCl KCl Weyand (VP).exp
CsCl,KCl,0.494857459,0.505142541,888.3733696,Weyand,solidus,Solidus CsCl KCl Weyand (VP).exp
CsCl,KCl,0.394096786,0.605903214,899.7948923,Weyand,solidus,Solidus CsCl KCl Weyand (VP).exp
CsCl,KCl,0.291822761,0.708177239,913.518994,Weyand,solidus,Solidus CsCl KCl Weyand (VP).exp
CsCl,KCl,0.128129497,0.871870503,979.1836124,Weyand,solidus,Solidus CsCl KCl Weyand (VP).exp
CsCl,KCl,1,0,905.2305229,Secco et al. (2004),solidus,Solidus ScSl KCl Secco.exp
CsCl,KCl,0.934323283,0.065676717,888.1547492,Secco et al. (2004),solidus,Solidus ScSl KCl Secco.exp
CsCl,KCl,0.916536403,0.083463597,885.4866596,Secco et al. (2004),solidus,Solidus ScSl KCl Secco.exp
CsCl,KCl,0.897669053,0.102330947,884.9530416,Secco et al. (2004),solidus,Solidus ScSl KCl Secco.exp
CsCl,KCl,0.885810366,0.114189634,883.8858058,Secco et al. (2004),solidus,Solidus ScSl KCl Secco.exp
CsCl,KCl,0.883112647,0.116887353,886.0202775,Secco et al. (2004),solidus,Solidus ScSl KCl Secco.exp
CsCl,KCl,0.838927356,0.161072644,867.8772679,Secco et al. (2004),solidus,Solidus ScSl KCl Secco.exp
CsCl,KCl,0.781243114,0.218756886,870.0117396,Secco et al. (2004),solidus,Solidus ScSl KCl Secco.exp
CsCl,KCl,0.712243871,0.287756129,866.810032,Secco et al. (2004),solidus,Solidus ScSl KCl Secco.exp
CsCl,KCl,0.627610053,0.372389947,864.6755603,Secco et al. (2004),solidus,Solidus ScSl KCl Secco.exp
CsCl,KCl,0.552675137,0.447324863,866.810032,Secco et al. (2004),solidus,Solidus ScSl KCl Secco.exp
CsCl,KCl,0.434065823,0.565934177,876.9487727,Secco et al. (2004),solidus,Solidus ScSl KCl Secco.exp
CrCl2,NaCl,0.286,0.714,682.396,Shiloff,solidus,Solidus_CrCl2_Na2CrCl4_Shiloff.exp
CrCl2,NaCl,0.326,0.674,682.318,Shiloff,solidus,Solidus_CrCl2_Na2CrCl4_Shiloff.exp
CrCl2,NaCl,0.342,0.658,682.287,Shiloff,solidus,Solidus_CrCl2_Na2CrCl4_Shiloff.exp
CrCl2,NaCl,0.349,0.651,684.234,Shiloff,solidus,Solidus_CrCl2_Na2CrCl4_Shiloff.exp
CrCl2,NaCl,0.373,0.627,678.304,Shiloff,solidus,Solidus_CrCl2_Na2CrCl4_Shiloff.exp
CrCl2,NaCl,0.394,0.606,682.185,Shiloff,solidus,Solidus_CrCl2_Na2CrCl4_Shiloff.exp
CrCl2,NaCl,0.401,0.599,682.171,Shiloff,solidus,Solidus_CrCl2_Na2CrCl4_Shiloff.exp
CrCl2,NaCl,0.403,0.597,688.05,Shiloff,solidus,Solidus_CrCl2_Na2CrCl4_Shiloff.exp
CrCl2,NaCl,0.415,0.585,689.987,Shiloff,solidus,Solidus_CrCl2_Na2CrCl4_Shiloff.exp
CrCl2,NaCl,0.417,0.583,684.101,Shiloff,solidus,Solidus_CrCl2_Na2CrCl4_Shiloff.exp
CrCl2,NaCl,0.42,0.58,693.898,Shiloff,solidus,Solidus_CrCl2_Na2CrCl4_Shiloff.exp
CrCl2,NaCl,0.425,0.575,678.202,Shiloff,solidus,Solidus_CrCl2_Na2CrCl4_Shiloff.exp
CrCl2,NaCl,0.432,0.568,678.189,Shiloff,solidus,Solidus_CrCl2_Na2CrCl4_Shiloff.exp
CrCl2,NaCl,0.434,0.566,686.028,Shiloff,solidus,Solidus_CrCl2_Na2CrCl4_Shiloff.exp
CrCl2,NaCl,0.557,0.443,687.747,Shiloff,solidus,Solidus_CrCl2_Na2CrCl4_Shiloff.exp
CrCl2,NaCl,0.561,0.439,679.897,Shiloff,solidus,Solidus_CrCl2_Na2CrCl4_Shiloff.exp
CrCl2,NaCl,0.581,0.419,685.739,Shiloff,solidus,Solidus_CrCl2_Na2CrCl4_Shiloff.exp
CrCl2,NaCl,0.656,0.344,685.592,Shiloff,solidus,Solidus_CrCl2_Na2CrCl4_Shiloff.exp
CrCl2,NaCl,0.699,0.301,681.586,Shiloff,solidus,Solidus_CrCl2_Na2CrCl4_Shiloff.exp
CrCl2,NaCl,0.745,0.255,683.458,Shiloff,solidus,Solidus_CrCl2_Na2CrCl4_Shiloff.exp
CrCl2,NaCl,0.838,0.162,667.588,Shiloff,solidus,Solidus_CrCl2_Na2CrCl4_Shiloff.exp
CrCl2,NaCl,0.856,0.144,673.436,Shiloff,solidus,Solidus_CrCl2_Na2CrCl4_Shiloff.exp
CsF,KF,0.8,0.2,893.15,Samuseva,solidus,Solidus_CsF_KF_Samuseva.exp
CsF,KF,0.85,0.15,893.15,Samuseva,solidus,Solidus_CsF_KF_Samuseva.exp
CsF,KF,0.9,0.1,908.15,Samuseva,solidus,Solidus_CsF_KF_Samuseva.exp
CsF,KF,0.95,0.05,913.15,Samuseva,solidus,Solidus_CsF_KF_Samuseva.exp
CsF,KF,0.97,0.03,923.15,Samuseva,solidus,Solidus_CsF_KF_Samuseva.exp
CsF,LiF,0.825,0.175,751.7,Piro,solidus,Solidus_CsF_LiF_Piro.exp
CsF,LiF,0.753,0.247,751.8,Piro,solidus,Solidus_CsF_LiF_Piro.exp
CsF,LiF,0.85,0.15,751.9,Piro,solidus,Solidus_CsF_LiF_Piro.exp
CsF,LiF,0.651,0.349,752.2,Piro,solidus,Solidus_CsF_LiF_Piro.exp
CsF,LiF,0.711,0.289,752.6,Piro,solidus,Solidus_CsF_LiF_Piro.exp
CsF,LiF,0.52,0.48,752.7,Piro,solidus,Solidus_CsF_LiF_Piro.exp
CsF,LiF,0.555,0.445,752.6,Piro,solidus,Solidus_CsF_LiF_Piro.exp
CsF,LiF,0.55,0.45,742.6,Internal work at USC,solidus,Solidus_CsF_LiF_USC.exp
CsF,LiF,0.75,0.25,758.6,Internal work at USC,solidus,Solidus_CsF_LiF_USC.exp
CsF,LiF,0.55,0.45,763,Internal work at USC,solidus,Solidus_CsF_LiF_USC.exp
CsF,NaF,0.05,0.95,886.4,Piro,solidus,Solidus_CsF_NaF_Piro.exp
CsF,NaF,0.12,0.88,890.1,Piro,solidus,Solidus_CsF_NaF_Piro.exp
CsF,NaF,0.3,0.7,890.95,Piro,solidus,Solidus_CsF_NaF_Piro.exp
CsF,NaF,0.41,0.59,893.45,Piro,solidus,Solidus_CsF_NaF_Piro.exp
CsF,NaF,0.55,0.45,892.2,Piro,solidus,Solidus_CsF_NaF_Piro.exp
CsF,NaF,0.6,0.4,892.35,Piro,solidus,Solidus_CsF_NaF_Piro.exp
CsF,NaF,0.66,0.34,891.4,Piro,solidus,Solidus_CsF_NaF_Piro.exp
CsF,NaF,0.7,0.3,892.95,Piro,solidus,Solidus_CsF_NaF_Piro.exp
CsF,NaF,0.7,0.3,892.2,Piro,solidus,Solidus_CsF_NaF_Piro.exp
CsF,NaF,0.73,0.27,891.9,Piro,solidus,Solidus_CsF_NaF_Piro.exp
CsF,NaF,0.81,0.19,892.95,Piro,solidus,Solidus_CsF_NaF_Piro.exp
CsF,NaF,0.85,0.15,890.9,Piro,solidus,Solidus_CsF_NaF_Piro.exp
CsF,NaF,0.96,0.04,886.95,Piro,solidus,Solidus_CsF_NaF_Piro.exp
CsF,NaF,0.99,0.01,888,Samuseva,solidus,Solidus_CsF_NaF_Samuseva_Plyushchev.exp
CsF,NaF,0.97,0.03,888,Samuseva,solidus,Solidus_CsF_NaF_Samuseva_Plyushchev.exp
CsF,NaF,0.95,0.05,888,Samuseva,solidus,Solidus_CsF_NaF_Samuseva_Plyushchev.exp
CsF,NaF,0.9,0.1,885,Samuseva,solidus,Solidus_CsF_NaF_Samuseva_Plyushchev.exp
CsF,NaF,0.8,0.2,888,Samuseva,solidus,Solidus_CsF_NaF_Samuseva_Plyushchev.exp
CsF,NaF,0.75,0.25,888,Samuseva,solidus,Solidus_CsF_NaF_Samuseva_Plyushchev.exp
CsF,NaF,0.7,0.3,888,Samuseva,solidus,Solidus_CsF_NaF_Samuseva_Plyushchev.exp
CsF,NaF,0.6,0.4,888,Samuseva,solidus,Solidus_CsF_NaF_Samuseva_Plyushchev.exp
CsF,NaF,0.5,0.5,885,Samuseva,solidus,Solidus_CsF_NaF_Samuseva_Plyushchev.exp
CsF,NaF,0.4,0.6,888,Samuseva,solidus,Solidus_CsF_NaF_Samuseva_Plyushchev.exp
CsF,NaF,0.3,0.7,888,Samuseva,solidus,Solidus_CsF_NaF_Samuseva_Plyushchev.exp
CsF,NaF,0.2,0.8,888,Samuseva,solidus,Solidus_CsF_NaF_Samuseva_Plyushchev.exp
CsF,NaF,0.1,0.9,888,Samuseva,solidus,Solidus_CsF_NaF_Samuseva_Plyushchev.exp
CsF,NaF,0.05,0.95,888,Samuseva,solidus,Solidus_CsF_NaF_Samuseva_Plyushchev.exp
CsF,NaF,0.02,0.98,886,Samuseva,solidus,Solidus_CsF_NaF_Samuseva_Plyushchev.exp
CrCl2,KCl,0.37,0.63,746.933,Gut,solidus,Solidus_K2CrCl4_KCrCl3_Gut.exp
CrCl2,KCl,0.401,0.599,746.898,Gut,solidus,Solidus_K2CrCl4_KCrCl3_Gut.exp
CrCl2,KCl,0.452,0.548,747.951,Gut,solidus,Solidus_K2CrCl4_KCrCl3_Gut.exp
CrCl2,KCl,0.347,0.653,758.078,Seifert,solidus,Solidus_K2CrCl4_KCrCl3_Seifert.exp
CrCl2,KCl,0.394,0.606,757.256,Seifert,solidus,Solidus_K2CrCl4_KCrCl3_Seifert.exp
CrCl2,KCl,0.443,0.557,758.002,Seifert,solidus,Solidus_K2CrCl4_KCrCl3_Seifert.exp
KCl,MgCl2,0.666,0.334,694.435,Abramov (1935),solidus,Solidus_K2MgCl4_K3Mg2Cl7_Abramov (1935).exp
KCl,MgCl2,0.654,0.346,693.17,Abramov (1935),solidus,Solidus_K2MgCl4_K3Mg2Cl7_Abramov (1935).exp
KCl,MgCl2,0.635,0.365,697.335,Abramov (1935),solidus,Solidus_K2MgCl4_K3Mg2Cl7_Abramov (1935).exp
KCl,MgCl2,0.65,0.35,699.377,Perry & Fletcher,solidus,Solidus_K2MgCl4_K3Mg2Cl7_Perry_Fletcher.exp
KCl,MgCl2,0.602,0.398,698.453,Perry & Fletcher,solidus,Solidus_K2MgCl4_K3Mg2Cl7_Perry_Fletcher.exp
KCl,MgCl2,0.661,0.339,701.52,Grjotheim et al. (1972),solidus,Solidus_K2MgCl4_KMgCl3_Grjotheim_Holm.exp
KCl,MgCl2,0.651,0.349,701.715,Grjotheim et al. (1972),solidus,Solidus_K2MgCl4_KMgCl3_Grjotheim_Holm.exp
KCl,MgCl2,0.641,0.359,701.324,Grjotheim et al. (1972),solidus,Solidus_K2MgCl4_KMgCl3_Grjotheim_Holm.exp
KCl,MgCl2,0.621,0.379,701.52,Grjotheim et al. (1972),solidus,Solidus_K2MgCl4_KMgCl3_Grjotheim_Holm.exp
KCl,MgCl2,0.601,0.399,701.715,Grjotheim et al. (1972),solidus,Solidus_K2MgCl4_KMgCl3_Grjotheim_Holm.exp
KCl,MgCl2,0.578,0.422,701.52,Grjotheim et al. (1972),solidus,Solidus_K2MgCl4_KMgCl3_Grjotheim_Holm.exp
KCl,MgCl2,0.551,0.449,698.193,Grjotheim et al. (1972),solidus,Solidus_K2MgCl4_KMgCl3_Grjotheim_Holm.exp
KCl,MgCl2,0.65,0.35,700.868,Klemm and Weiss (1940),solidus,Solidus_K2MgCl4_KMgCl3_Klemm.exp
KCl,MgCl2,0.631,0.369,703.443,Klemm and Weiss (1940),solidus,Solidus_K2MgCl4_KMgCl3_Klemm.exp
KCl,MgCl2,0.61,0.39,704.236,Klemm and Weiss (1940),solidus,Solidus_K2MgCl4_KMgCl3_Klemm.exp
KCl,MgCl2,0.569,0.431,703.168,Klemm and Weiss (1940),solidus,Solidus_K2MgCl4_KMgCl3_Klemm.exp
KCl,MgCl2,0.476,0.524,709.321,Menge (1911),solidus,Solidus_K2MgCl4_KMgCl3_Menge.exp
KCl,MgCl2,0.489,0.511,710.932,Menge (1911),solidus,Solidus_K2MgCl4_KMgCl3_Menge.exp
KCl,MgCl2,0.525,0.475,709.618,Menge (1911),solidus,Solidus_K2MgCl4_KMgCl3_Menge.exp
KCl,MgCl2,0.574,0.426,700.717,Menge (1911),solidus,Solidus_K2MgCl4_KMgCl3_Menge.exp
KCl,MgCl2,0.607,0.393,710.125,Menge (1911),solidus,Solidus_K2MgCl4_KMgCl3_Menge.exp
KCl,MgCl2,0.631,0.369,710.883,Perry & Fletcher,solidus,Solidus_K3Mg2Cl7_K2MgCl4_Perry_Fletcher.exp
KCl,MgCl2,0.601,0.399,715.184,Perry & Fletcher,solidus,Solidus_K3Mg2Cl7_K2MgCl4_Perry_Fletcher.exp
KCl,MgCl2,0.599,0.401,693.54,Abramov (1935),solidus,Solidus_K3Mg2Cl7_KMgCl3_Abramov (1935).exp
KCl,MgCl2,0.546,0.454,692.553,Abramov (1935),solidus,Solidus_K3Mg2Cl7_KMgCl3_Abramov (1935).exp
KCl,MgCl2,0.58,0.42,699.592,Perry & Fletcher,solidus,Solidus_K3Mg2Cl7_KMgCl3_Perry_Fletcher.exp
KCl,MgCl2,0.55,0.45,699.114,Perry & Fletcher,solidus,Solidus_K3Mg2Cl7_KMgCl3_Perry_Fletcher.exp
KCl,MgCl2,0.529,0.471,695.072,Perry & Fletcher,solidus,Solidus_K3Mg2Cl7_KMgCl3_Perry_Fletcher.exp
CrCl2,KCl,0.182,0.818,754.903,Gut,solidus,Solidus_KCl_K2CrCl4_Gut.exp
CrCl2,KCl,0.253,0.747,754.825,Gut,solidus,Solidus_KCl_K2CrCl4_Gut.exp
CrCl2,KCl,0.281,0.719,754.794,Gut,solidus,Solidus_KCl_K2CrCl4_Gut.exp
CrCl2,KCl,0.097,0.903,767.691,Seifert,solidus,Solidus_KCl_K2CrCl4_Seifert.exp
CrCl2,KCl,0.146,0.854,769.222,Seifert,solidus,Solidus_KCl_K2CrCl4_Seifert.exp
CrCl2,KCl,0.196,0.804,767.613,Seifert,solidus,Solidus_KCl_K2CrCl4_Seifert.exp
CrCl2,KCl,0.245,0.755,769.929,Seifert,solidus,Solidus_KCl_K2CrCl4_Seifert.exp
CrCl2,KCl,0.295,0.705,768.32,Seifert,solidus,Solidus_KCl_K2CrCl4_Seifert.exp
CrCl2,KCl,0.314,0.686,768.305,Seifert,solidus,Solidus_KCl_K2CrCl4_Seifert.exp
KCl,MgCl2,0.847,0.153,698.602,Abramov (1935),solidus,Solidus_KCl_K2MgCl4_Abramov (1935).exp
KCl,MgCl2,0.782,0.218,695.005,Abramov (1935),solidus,Solidus_KCl_K2MgCl4_Abramov (1935).exp
KCl,MgCl2,0.723,0.277,695.398,Abramov (1935),solidus,Solidus_KCl_K2MgCl4_Abramov (1935).exp
KCl,MgCl2,0.701,0.299,691.511,Abramov (1935),solidus,Solidus_KCl_K2MgCl4_Abramov (1935).exp
KCl,MgCl2,0.903,0.097,696.833,Grjotheim et al. (1972),solidus,Solidus_KCl_K2MgCl4_Grjotheim_Holm.exp
KCl,MgCl2,0.803,0.197,698.286,Grjotheim et al. (1972),solidus,Solidus_KCl_K2MgCl4_Grjotheim_Holm.exp
KCl,MgCl2,0.704,0.296,698.033,Grjotheim et al. (1972),solidus,Solidus_KCl_K2MgCl4_Grjotheim_Holm.exp
KCl,MgCl2,0.701,0.299,699.367,Grjotheim et al. (1972),solidus,Solidus_KCl_K2MgCl4_Grjotheim_Holm.exp
KCl,MgCl2,0.691,0.309,699.367,Grjotheim et al. (1972),solidus,Solidus_KCl_K2MgCl4_Grjotheim_Holm.exp
KCl,MgCl2,0.681,0.319,699.954,Grjotheim et al. (1972),solidus,Solidus_KCl_K2MgCl4_Grjotheim_Holm.exp
KCl,MgCl2,0.671,0.329,699.954,Grjotheim et al. (1972),solidus,Solidus_KCl_K2MgCl4_Grjotheim_Holm.exp
KCl,MgCl2,0.073,0.927,689.299,Ivanov (1953),solidus,Solidus_KCl_MgCl2_Ivanov.exp
KCl,MgCl2,0.192,0.808,689.643,Ivanov (1953),solidus,Solidus_KCl_MgCl2_Ivanov.exp
KCl,MgCl2,0.298,0.702,688.983,Ivanov (1953),solidus,Solidus_KCl_MgCl2_Ivanov.exp
KCl,MgCl2,0.342,0.658,689.112,Ivanov (1953),solidus,Solidus_KCl_MgCl2_Ivanov.exp
KCl,MgCl2,0.557,0.443,674.256,Ivanov (1953),solidus,Solidus_KCl_MgCl2_Ivanov.exp
KCl,MgCl2,0.537,0.463,678.07,Ivanov (1953),solidus,Solidus_KCl_MgCl2_Ivanov.exp
KCl,MgCl2,0.465,0.535,675.926,Ivanov (1953),solidus,Solidus_KCl_MgCl2_Ivanov.exp
KCl,MgCl2,0.446,0.554,675.871,Ivanov (1953),solidus,Solidus_KCl_MgCl2_Ivanov.exp
KCl,MgCl2,0.342,0.658,681.374,Ivanov (1953),solidus,Solidus_KCl_MgCl2_Ivanov.exp
KCl,MgCl2,0.34,0.66,685.237,Ivanov (1953),solidus,Solidus_KCl_MgCl2_Ivanov.exp
KCl,MgCl2,0.3,0.7,680.284,Ivanov (1953),solidus,Solidus_KCl_MgCl2_Ivanov.exp
KCl,MgCl2,0.3,0.7,680.284,Ivanov (1953),solidus,Solidus_KCl_MgCl2_Ivanov.exp
KCl,MgCl2,0.19,0.81,678.029,Ivanov (1953),solidus,Solidus_KCl_MgCl2_Ivanov.exp
KCl,MgCl2,0.076,0.924,672.861,Ivanov (1953),solidus,Solidus_KCl_MgCl2_Ivanov.exp
KCl,MgCl2,0.951,0.049,698.652,Klemm and Weiss (1940),solidus,Solidus_KCl_MgCl2_Klemm.exp
KCl,MgCl2,0.848,0.152,704.406,Klemm and Weiss (1940),solidus,Solidus_KCl_MgCl2_Klemm.exp
KCl,MgCl2,0.799,0.201,701.526,Klemm and Weiss (1940),solidus,Solidus_KCl_MgCl2_Klemm.exp
KCl,MgCl2,0.748,0.252,702.186,Klemm and Weiss (1940),solidus,Solidus_KCl_MgCl2_Klemm.exp
KCl,MgCl2,0.718,0.282,702.94,Klemm and Weiss (1940),solidus,Solidus_KCl_MgCl2_Klemm.exp
KCl,MgCl2,0.695,0.305,700.177,Klemm and Weiss (1940),solidus,Solidus_KCl_MgCl2_Klemm.exp
KCl,MgCl2,0.624,0.376,701.024,Menge (1911),solidus,Solidus_KCl_MgCl2_Menge.exp
KCl,MgCl2,0.635,0.365,702.625,Menge (1911),solidus,Solidus_KCl_MgCl2_Menge.exp
KCl,MgCl2,0.662,0.338,698.184,Menge (1911),solidus,Solidus_KCl_MgCl2_Menge.exp
KCl,MgCl2,0.693,0.307,698.376,Menge (1911),solidus,Solidus_KCl_MgCl2_Menge.exp
KCl,MgCl2,0.745,0.255,698.692,Menge (1911),solidus,Solidus_KCl_MgCl2_Menge.exp
KCl,MgCl2,0.843,0.157,700.83,Menge (1911),solidus,Solidus_KCl_MgCl2_Menge.exp
KCl,MgCl2,0.905,0.095,699.678,Menge (1911),solidus,Solidus_KCl_MgCl2_Menge.exp
KCl,MgCl2,0.983,0.017,700.157,Menge (1911),solidus,Solidus_KCl_MgCl2_Menge.exp
CrCl2,KCl,0.553,0.447,753.383,Gut,solidus,Solidus_KCrCl3_CrCl2_Gut.exp
CrCl2,KCl,0.604,0.396,753.327,Gut,solidus,Solidus_KCrCl3_CrCl2_Gut.exp
CrCl2,KCl,0.668,0.332,754.364,Gut,solidus,Solidus_KCrCl3_CrCl2_Gut.exp
CrCl2,KCl,0.733,0.267,753.184,Gut,solidus,Solidus_KCrCl3_CrCl2_Gut.exp
CrCl2,KCl,0.545,0.455,764.2,Seifert,solidus,Solidus_KCrCl3_CrCl2_Seifert.exp
CrCl2,KCl,0.597,0.403,772.007,Seifert,solidus,Solidus_KCrCl3_CrCl2_Seifert.exp
CrCl2,KCl,0.696,0.304,771.145,Seifert,solidus,Solidus_KCrCl3_CrCl2_Seifert.exp
CrCl2,KCl,0.795,0.205,760.08,Seifert,solidus,Solidus_KCrCl3_CrCl2_Seifert.exp
CrCl2,KCl,0.896,0.104,752.938,Seifert,solidus,Solidus_KCrCl3_CrCl2_Seifert.exp
CsF,KF,0.03,0.97,893.15,Samuseva,solidus,Solidus_KF_CsF_Samuseva.exp
CsF,KF,0.05,0.95,898.15,Samuseva,solidus,Solidus_KF_CsF_Samuseva.exp
CsF,KF,0.1,0.9,898.15,Samuseva,solidus,Solidus_KF_CsF_Samuseva.exp
CsF,KF,0.2,0.8,898.15,Samuseva,solidus,Solidus_KF_CsF_Samuseva.exp
CsF,KF,0.4,0.6,898.15,Samuseva,solidus,Solidus_KF_CsF_Samuseva.exp
CsF,KF,0.47,0.53,893.15,Samuseva,solidus,Solidus_KF_CsF_Samuseva.exp
CsF,KF,0.5,0.5,895.15,Samuseva,solidus,Solidus_KF_CsF_Samuseva.exp
CsF,KF,0.53,0.47,895.15,Samuseva,solidus,Solidus_KF_CsF_Samuseva.exp
CsF,KF,0.57,0.43,898.15,Samuseva,solidus,Solidus_KF_CsF_Samuseva.exp
CsF,KF,0.6,0.4,898.15,Samuseva,solidus,Solidus_KF_CsF_Samuseva.exp
CsF,KF,0.63,0.37,898.15,Samuseva,solidus,Solidus_KF_CsF_Samuseva.exp
CsF,KF,0.7,0.3,893.15,Samuseva,solidus,Solidus_KF_CsF_Samuseva.exp
KCl,MgCl2,0.581,0.419,715.53,Perry & Fletcher,solidus,Solidus_KMgCl2_K3Mg2Cl7_Perry_Fletcher.exp
KCl,MgCl2,0.551,0.449,713.459,Perry & Fletcher,solidus,Solidus_KMgCl2_K3Mg2Cl7_Perry_Fletcher.exp
KCl,MgCl2,0.53,0.47,713.401,Perry & Fletcher,solidus,Solidus_KMgCl2_K3Mg2Cl7_Perry_Fletcher.exp
KCl,MgCl2,0.494,0.506,698.261,Ivanov (1953),solidus,Solidus_KMgCl3_Ivanov.exp
KCl,MgCl2,0.469,0.531,695.285,Ivanov (1953),solidus,Solidus_KMgCl3_Ivanov.exp
KCl,MgCl2,0.444,0.556,693.277,Ivanov (1953),solidus,Solidus_KMgCl3_Ivanov.exp
KCl,MgCl2,0.427,0.573,689.358,Ivanov (1953),solidus,Solidus_KMgCl3_Ivanov.exp
KCl,MgCl2,0.61,0.39,715.766,Klemm and Weiss (1940),solidus,Solidus_KMgCl3_Klemm.exp
KCl,MgCl2,0.598,0.402,715.711,Klemm and Weiss (1940),solidus,Solidus_KMgCl3_Klemm.exp
KCl,MgCl2,0.569,0.431,714.699,Klemm and Weiss (1940),solidus,Solidus_KMgCl3_Klemm.exp
KCl,MgCl2,0.545,0.455,711.928,Klemm and Weiss (1940),solidus,Solidus_KMgCl3_Klemm.exp
KCl,MgCl2,0.52,0.48,711.819,Klemm and Weiss (1940),solidus,Solidus_KMgCl3_Klemm.exp
KCl,MgCl2,0.45,0.55,737.621,Abramov (1935),solidus,Solidus_KMgCl3_MgCl2_Abramov (1935).exp
KCl,MgCl2,0.381,0.619,735.393,Abramov (1935),solidus,Solidus_KMgCl3_MgCl2_Abramov (1935).exp
KCl,MgCl2,0.204,0.796,733.894,Abramov (1935),solidus,Solidus_KMgCl3_MgCl2_Abramov (1935).exp
KCl,MgCl2,0.482,0.518,741.628,Grjotheim et al. (1972),solidus,Solidus_KMgCl3_MgCl2_Grjotheim_Holm.exp
KCl,MgCl2,0.471,0.529,741.628,Grjotheim et al. (1972),solidus,Solidus_KMgCl3_MgCl2_Grjotheim_Holm.exp
KCl,MgCl2,0.462,0.538,741.041,Grjotheim et al. (1972),solidus,Solidus_KMgCl3_MgCl2_Grjotheim_Holm.exp
KCl,MgCl2,0.45,0.55,742.02,Grjotheim et al. (1972),solidus,Solidus_KMgCl3_MgCl2_Grjotheim_Holm.exp
KCl,MgCl2,0.44,0.56,740.454,Grjotheim et al. (1972),solidus,Solidus_KMgCl3_MgCl2_Grjotheim_Holm.exp
KCl,MgCl2,0.481,0.519,738.371,Perry & Fletcher,solidus,Solidus_KMgCl3_MgCl2_Perry_Fletcher.exp
CsF,LiF,0.151,0.849,766.5,Piro,solidus,Solidus_LiF_CsF_Piro.exp
CsF,LiF,0.253,0.747,766.7,Piro,solidus,Solidus_LiF_CsF_Piro.exp
CsF,LiF,0.349,0.651,765.7,Piro,solidus,Solidus_LiF_CsF_Piro.exp
CsF,LiF,0.449,0.551,765.7,Piro,solidus,Solidus_LiF_CsF_Piro.exp
CsF,LiF,0.45,0.55,766.8,Piro,solidus,Solidus_LiF_CsF_Piro.exp
CsF,LiF,0.477,0.523,765.8,Piro,solidus,Solidus_LiF_CsF_Piro.exp
CsF,LiF,0.35,0.65,743.9,Internal work at USC,solidus,Solidus_LiF_CsF_USC.exp
CsF,LiF,0.35,0.65,757,Internal work at USC,solidus,Solidus_LiF_CsF_USC.exp
CsF,LiF,0.151,0.849,752.1,Piro,solidus,Solidus_LiF_CsF2Li_Piro.exp
CsF,LiF,0.253,0.747,752.4,Piro,solidus,Solidus_LiF_CsF2Li_Piro.exp
CsF,LiF,0.349,0.651,752.5,Piro,solidus,Solidus_LiF_CsF2Li_Piro.exp
CsF,LiF,0.449,0.551,752.5,Piro,solidus,Solidus_LiF_CsF2Li_Piro.exp
CsF,LiF,0.477,0.523,752.7,Piro,solidus,Solidus_LiF_CsF2Li_Piro.exp
CsF,LiF,0.477,0.523,752.7,Piro,solidus,Solidus_LiF_CsF2Li_Piro.exp
CsF,LiF,0.5,0.5,754.2,Piro,solidus,Solidus_LiF_LiF2Cs_CsF_Piro.exp
CsF,LiF,0.45,0.55,755.4,Piro,solidus,Solidus_LiF_LiF2Cs_CsF_Piro.exp
KCl,MgCl2,0.911,0.089,711.08,Ivanov (1953),solidus,Solidus_MgCl2_KCl_Ivanov.exp
KCl,MgCl2,0.801,0.199,723.335,Ivanov (1953),solidus,Solidus_MgCl2_KCl_Ivanov.exp
KCl,MgCl2,0.699,0.301,725.942,Ivanov (1953),solidus,Solidus_MgCl2_KCl_Ivanov.exp
KCl,MgCl2,0.646,0.354,722.886,Ivanov (1953),solidus,Solidus_MgCl2_KCl_Ivanov.exp
KCl,MgCl2,0.593,0.407,722.733,Ivanov (1953),solidus,Solidus_MgCl2_KCl_Ivanov.exp
KCl,MgCl2,0.467,0.533,741.74,Klemm and Weiss (1940),solidus,Solidus_MgCl2_KCl_Klemm.exp
KCl,MgCl2,0.449,0.551,739.888,Klemm and Weiss (1940),solidus,Solidus_MgCl2_KCl_Klemm.exp
KCl,MgCl2,0.418,0.582,739.747,Klemm and Weiss (1940),solidus,Solidus_MgCl2_KCl_Klemm.exp
KCl,MgCl2,0.389,0.611,741.395,Klemm and Weiss (1940),solidus,Solidus_MgCl2_KCl_Klemm.exp
KCl,MgCl2,0.368,0.632,741.301,Klemm and Weiss (1940),solidus,Solidus_MgCl2_KCl_Klemm.exp
KCl,MgCl2,0.347,0.653,741.207,Klemm and Weiss (1940),solidus,Solidus_MgCl2_KCl_Klemm.exp
KCl,MgCl2,0.248,0.752,740.768,Klemm and Weiss (1940),solidus,Solidus_MgCl2_KCl_Klemm.exp
KCl,MgCl2,0.149,0.851,742.104,Klemm and Weiss (1940),solidus,Solidus_MgCl2_KCl_Klemm.exp
KCl,MgCl2,0.05,0.95,741.665,Klemm and Weiss (1940),solidus,Solidus_MgCl2_KCl_Klemm.exp
KCl,MgCl2,0.063,0.937,743.611,Menge (1911),solidus,Solidus_MgCl2_KCl_Menge.exp
KCl,MgCl2,0.123,0.877,745.519,Menge (1911),solidus,Solidus_MgCl2_KCl_Menge.exp
KCl,MgCl2,0.219,0.781,744.568,Menge (1911),solidus,Solidus_MgCl2_KCl_Menge.exp
KCl,MgCl2,0.321,0.679,751.338,Menge (1911),solidus,Solidus_MgCl2_KCl_Menge.exp
KCl,MgCl2,0.365,0.635,751.606,Menge (1911),solidus,Solidus_MgCl2_KCl_Menge.exp
KCl,MgCl2,0.381,0.619,742.495,Menge (1911),solidus,Solidus_MgCl2_KCl_Menge.exp
KCl,MgCl2,0.403,0.597,748.767,Menge (1911),solidus,Solidus_MgCl2_KCl_Menge.exp
KCl,MgCl2,0.414,0.586,751.903,Menge (1911),solidus,Solidus_MgCl2_KCl_Menge.exp
CrCl2,NaCl,0.299,0.701,791.091,Seifert,solidus,Solidus_N2CrCl4_CrCl2_Seifert.exp
CrCl2,NaCl,0.399,0.601,790.176,Seifert,solidus,Solidus_N2CrCl4_CrCl2_Seifert.exp
CrCl2,NaCl,0.497,0.503,791.758,Seifert,solidus,Solidus_N2CrCl4_CrCl2_Seifert.exp
CrCl2,NaCl,0.545,0.455,787.56,Seifert,solidus,Solidus_N2CrCl4_CrCl2_Seifert.exp
CrCl2,NaCl,0.073,0.927,704.383,Shiloff,solidus,Solidus_Na2CrCl4_NaCl_Shiloff_.exp
CrCl2,NaCl,0.13,0.87,706.231,Shiloff,solidus,Solidus_Na2CrCl4_NaCl_Shiloff_.exp
CrCl2,NaCl,0.158,0.842,704.216,Shiloff,solidus,Solidus_Na2CrCl4_NaCl_Shiloff_.exp
CrCl2,NaCl,0.213,0.787,698.225,Shiloff,solidus,Solidus_Na2CrCl4_NaCl_Shiloff_.exp
CrCl2,NaCl,0.226,0.774,700.162,Shiloff,solidus,Solidus_Na2CrCl4_NaCl_Shiloff_.exp
CrCl2,NaCl,0.243,0.757,700.128,Shiloff,solidus,Solidus_Na2CrCl4_NaCl_Shiloff_.exp
CrCl2,NaCl,0.266,0.734,705.966,Shiloff,solidus,Solidus_Na2CrCl4_NaCl_Shiloff_.exp
CrCl2,NaCl,0.286,0.714,707.886,Shiloff,solidus,Solidus_Na2CrCl4_NaCl_Shiloff_.exp
CrCl2,NaCl,0.326,0.674,707.808,Shiloff,solidus,Solidus_Na2CrCl4_NaCl_Shiloff_.exp
CrCl2,NaCl,0.342,0.658,707.777,Shiloff,solidus,Solidus_Na2CrCl4_NaCl_Shiloff_.exp
CrCl2,NaCl,0.349,0.651,707.763,Shiloff,solidus,Solidus_Na2CrCl4_NaCl_Shiloff_.exp
CrCl2,NaCl,0.373,0.627,705.755,Shiloff,solidus,Solidus_Na2CrCl4_NaCl_Shiloff_.exp
CrCl2,NaCl,0.394,0.606,705.714,Shiloff,solidus,Solidus_Na2CrCl4_NaCl_Shiloff_.exp
CrCl2,NaCl,0.401,0.599,697.857,Shiloff,solidus,Solidus_Na2CrCl4_NaCl_Shiloff_.exp
CrCl2,NaCl,0.401,0.599,707.661,Shiloff,solidus,Solidus_Na2CrCl4_NaCl_Shiloff_.exp
KCl,NaCl,0.98,0.02,1046.594,Coleman,solidus,Solidus_NaCl_KCl_Coleman.exp
KCl,NaCl,0.952,0.048,1017.668,Coleman,solidus,Solidus_NaCl_KCl_Coleman.exp
KCl,NaCl,0.901,0.099,1002.241,Coleman,solidus,Solidus_NaCl_KCl_Coleman.exp
KCl,NaCl,0.851,0.149,982.957,Coleman,solidus,Solidus_NaCl_KCl_Coleman.exp
KCl,NaCl,0.801,0.199,965.602,Coleman,solidus,Solidus_NaCl_KCl_Coleman.exp
KCl,NaCl,0.701,0.299,946.318,Coleman,solidus,Solidus_NaCl_KCl_Coleman.exp
KCl,NaCl,0.601,0.399,938.605,Coleman,solidus,Solidus_NaCl_KCl_Coleman.exp
KCl,NaCl,0.501,0.499,938.605,Coleman,solidus,Solidus_NaCl_KCl_Coleman.exp
KCl,NaCl,0.4,0.6,938.605,Coleman,solidus,Solidus_NaCl_KCl_Coleman.exp
KCl,NaCl,0.301,0.699,940.533,Coleman,solidus,Solidus_NaCl_KCl_Coleman.exp
KCl,NaCl,0.2,0.8,963.673,Coleman,solidus,Solidus_NaCl_KCl_Coleman.exp
KCl,NaCl,0.151,0.849,979.1,Coleman,solidus,Solidus_NaCl_KCl_Coleman.exp
KCl,NaCl,0.1,0.9,1006.098,Coleman,solidus,Solidus_NaCl_KCl_Coleman.exp
KCl,NaCl,0.049,0.951,1029.238,Coleman,solidus,Solidus_NaCl_KCl_Coleman.exp
KCl,NaCl,0.02,0.98,1052.379,Coleman,solidus,Solidus_NaCl_KCl_Coleman.exp
KCl,NaCl,0.951,0.049,1030.45,Mochinaga,solidus,Solidus_NaCl_KCl_Mochinaga.exp
