Repository: JackAnthonyWilson/MOLTSA

# **MOLTSA – Molten Salt Thermochemical Data Platform**

**MOLTSA** is an open, web-based R-Shiny application for accessing, visualizing, and analyzing thermochemical data relevant to molten salt reactor research. It overlays literature datasets with CALPHAD-modeled properties (e.g., phase equilibria and $\Delta _{mix} H$) and provides utilities that shorten the path from experimental data to validated thermodynamic model inputs.

A live up-to-date deployment is available at:
http://moltsa.com

---

File: data/phase_equilibria/pe1.csv (part 6 of 8)
Species 1,Species 2,Mole frac species 1,Mole frac species 2,Temp (K),Author,type,Link
NaCl,PuCl3,0.401,0.599,641.2,Lichtenstein et al. (2022),,osti.gov/servlets/purl/1896500
NaCl,PuCl3,0.401,0.599,727.4,Lichtenstein et al. (2022),solidus,osti.gov/servlets/purl/1896501
NaCl,PuCl3,0.401,0.599,857,Lichtenstein et al. (2022),liquidus,osti.gov/servlets/purl/1896502
NaCl,PuCl3,0.401,0.599,595.5,Lichtenstein et al. (2022),,osti.gov/servlets/purl/1896503
NaCl,PuCl3,0.401,0.599,640,Lichtenstein et al. (2022),,osti.gov/servlets/purl/1896504
NaCl,PuCl3,0.401,0.599,727.8,Lichtenstein et al. (2022),solidus,osti.gov/servlets/purl/1896505
NaCl,PuCl3,0.401,0.599,854.7,Lichtenstein et al. (2022),liquidus,osti.gov/servlets/purl/1896506
NaCl,PuCl3,0.504,0.496,603.1,Lichtenstein et al. (2022),,osti.gov/servlets/purl/1896507
NaCl,PuCl3,0.504,0.496,632.2,Lichtenstein et al. (2022),,osti.gov/servlets/purl/1896508
NaCl,PuCl3,0.504,0.496,726.2,Lichtenstein et al. (2022),solidus,osti.gov/servlets/purl/1896509
NaCl,PuCl3,0.504,0.496,803.5,Lichtenstein et al. (2022),liquidus,osti.gov/servlets/purl/1896510
NaCl,PuCl3,0.504,0.496,604.3,Lichtenstein et al. (2022),,osti.gov/servlets/purl/1896511
NaCl,PuCl3,0.504,0.496,633.4,Lichtenstein et al. (2022),,osti.gov/servlets/purl/1896512
NaCl,PuCl3,0.504,0.496,724.3,Lichtenstein et al. (2022),solidus,osti.gov/servlets/purl/1896513
NaCl,PuCl3,0.504,0.496,818.8,Lichtenstein et al. (2022),liquidus,osti.gov/servlets/purl/1896514
NaCl,PuCl3,0.617,0.383,603,Lichtenstein et al. (2022),,osti.gov/servlets/purl/1896515
NaCl,PuCl3,0.617,0.383,633.8,Lichtenstein et al. (2022),,osti.gov/servlets/purl/1896516
NaCl,PuCl3,0.617,0.383,736.2,Lichtenstein et al. (2022),solidus,osti.gov/servlets/purl/1896517
NaCl,PuCl3,0.617,0.383,777.1,Lichtenstein et al. (2022),liquidus,osti.gov/servlets/purl/1896518
NaCl,PuCl3,0.617,0.383,601.9,Lichtenstein et al. (2022),,osti.gov/servlets/purl/1896519
NaCl,PuCl3,0.617,0.383,632.8,Lichtenstein et al. (2022),,osti.gov/servlets/purl/1896520
NaCl,PuCl3,0.617,0.383,737,Lichtenstein et al. (2022),solidus,osti.gov/servlets/purl/1896521
NaCl,PuCl3,0.617,0.383,774.2,Lichtenstein et al. (2022),liquidus,osti.gov/servlets/purl/1896522
NaCl,PuCl3,0.626,0.374,599,Lichtenstein et al. (2022),,osti.gov/servlets/purl/1896523
NaCl,PuCl3,0.626,0.374,648.8,Lichtenstein et al. (2022),,osti.gov/servlets/purl/1896524
NaCl,PuCl3,0.626,0.374,705.5,Lichtenstein et al. (2022),,osti.gov/servlets/purl/1896525
NaCl,PuCl3,0.626,0.374,730.4,Lichtenstein et al. (2022),solidus,osti.gov/servlets/purl/1896526
NaCl,PuCl3,0.626,0.374,773.4,Lichtenstein et al. (2022),liquidus,osti.gov/servlets/purl/1896527
NaCl,PuCl3,0.626,0.374,597.3,Lichtenstein et al. (2022),,osti.gov/servlets/purl/1896528
NaCl,PuCl3,0.626,0.374,649.7,Lichtenstein et al. (2022),,osti.gov/servlets/purl/1896529
NaCl,PuCl3,0.626,0.374,705.5,Lichtenstein et al. (2022),,osti.gov/servlets/purl/1896530
NaCl,PuCl3,0.626,0.374,730.1,Lichtenstein et al. (2022),,osti.gov/servlets/purl/1896531
NaCl,PuCl3,0.626,0.374,756.3,Lichtenstein et al. (2022),solidus,osti.gov/servlets/purl/1896532
NaCl,PuCl3,0.626,0.374,772.8,Lichtenstein et al. (2022),liquidus,osti.gov/servlets/purl/1896533
NaCl,PuCl3,0.64,0.36,653.6,Lichtenstein et al. (2022),,osti.gov/servlets/purl/1896534
NaCl,PuCl3,0.64,0.36,706.3,Lichtenstein et al. (2022),,osti.gov/servlets/purl/1896535
NaCl,PuCl3,0.64,0.36,724.8,Lichtenstein et al. (2022),solidus,osti.gov/servlets/purl/1896536
NaCl,PuCl3,0.64,0.36,789.7,Lichtenstein et al. (2022),liquidus,osti.gov/servlets/purl/1896537
NaCl,PuCl3,0.64,0.36,653.2,Lichtenstein et al. (2022),,osti.gov/servlets/purl/1896538
NaCl,PuCl3,0.64,0.36,706.2,Lichtenstein et al. (2022),,osti.gov/servlets/purl/1896539
NaCl,PuCl3,0.64,0.36,725.6,Lichtenstein et al. (2022),,osti.gov/servlets/purl/1896540
NaCl,PuCl3,0.64,0.36,751,Lichtenstein et al. (2022),solidus,osti.gov/servlets/purl/1896541
NaCl,PuCl3,0.64,0.36,785,Lichtenstein et al. (2022),liquidus,osti.gov/servlets/purl/1896542
NaCl,PuCl3,0.7,0.3,648.5,Lichtenstein et al. (2022),,osti.gov/servlets/purl/1896543
NaCl,PuCl3,0.7,0.3,713.8,Lichtenstein et al. (2022),,osti.gov/servlets/purl/1896544
NaCl,PuCl3,0.7,0.3,817.4,Lichtenstein et al. (2022),solidus,osti.gov/servlets/purl/1896545
NaCl,PuCl3,0.7,0.3,819.2,Lichtenstein et al. (2022),liquidus,osti.gov/servlets/purl/1896546
NaCl,PuCl3,0.7,0.3,647.5,Lichtenstein et al. (2022),,osti.gov/servlets/purl/1896547
NaCl,PuCl3,0.7,0.3,712.7,Lichtenstein et al. (2022),,osti.gov/servlets/purl/1896548
NaCl,PuCl3,0.7,0.3,727.7,Lichtenstein et al. (2022),solidus,osti.gov/servlets/purl/1896549
NaCl,PuCl3,0.7,0.3,818.3,Lichtenstein et al. (2022),liquidus,osti.gov/servlets/purl/1896550
NaCl,PuCl3,0.8,0.2,647.3,Lichtenstein et al. (2022),,osti.gov/servlets/purl/1896551
NaCl,PuCl3,0.8,0.2,723.4,Lichtenstein et al. (2022),,osti.gov/servlets/purl/1896552
NaCl,PuCl3,0.8,0.2,733.3,Lichtenstein et al. (2022),solidus,osti.gov/servlets/purl/1896553
NaCl,PuCl3,0.8,0.2,918,Lichtenstein et al. (2022),liquidus,osti.gov/servlets/purl/1896554
NaCl,PuCl3,0.8,0.2,644.8,Lichtenstein et al. (2022),,osti.gov/servlets/purl/1896555
NaCl,PuCl3,0.8,0.2,722.1,Lichtenstein et al. (2022),,osti.gov/servlets/purl/1896556
NaCl,PuCl3,0.8,0.2,734.8,Lichtenstein et al. (2022),solidus,osti.gov/servlets/purl/1896557
NaCl,PuCl3,0.8,0.2,923,Lichtenstein et al. (2022),liquidus,osti.gov/servlets/purl/1896558
BeF2,LiF,0,1,1121,Thoma et al. (1968),liquidus- LiF,doi.org/10.1016/0022-3115(68)90120-7
BeF2,LiF,0.29,0.71,805,Thoma et al. (1968),liquidus- LiF,doi.org/10.1016/0022-3115(68)90120-7
BeF2,LiF,0.32,0.68,731,Thoma et al. (1968),liquidus- LiF,doi.org/10.1016/0022-3115(68)90120-7
BeF2,LiF,0.32,0.68,731,Thoma et al. (1968),liquidus- Li2BeF4,doi.org/10.1016/0022-3115(68)90120-7
BeF2,LiF,0.33,0.67,730.8,Thoma et al. (1968),liquidus- Li2BeF4,doi.org/10.1016/0022-3115(68)90120-7
BeF2,LiF,0.333,0.667,753,Thoma et al. (1968),liquidus- Li2BeF4,doi.org/10.1016/0022-3115(68)90120-7
BeF2,LiF,0.333,0.667,728,Thoma et al. (1968),liquidus- Li2BeF4,doi.org/10.1016/0022-3115(68)90120-7
BeF2,LiF,0.34,0.66,723,Thoma et al. (1968),liquidus- Li2BeF4,doi.org/10.1016/0022-3115(68)90120-7
BeF2,LiF,0.345,0.655,730.6,Thoma et al. (1968),liquidus- Li2BeF4,doi.org/10.1016/0022-3115(68)90120-7
BeF2,LiF,0.345,0.655,731,Thoma et al. (1968),liquidus- Li2BeF4,doi.org/10.1016/0022-3115(68)90120-7
BeF2,LiF,0.35,0.65,729.6,Thoma et al. (1968),liquidus- Li2BeF4,doi.org/10.1016/0022-3115(68)90120-7
BeF2,LiF,0.35,0.65,732,Thoma et al. (1968),liquidus- Li2BeF4,doi.org/10.1016/0022-3115(68)90120-7
BeF2,LiF,0.36,0.64,727,Thoma et al. (1968),liquidus- Li2BeF4,doi.org/10.1016/0022-3115(68)90120-7
BeF2,LiF,0.37,0.63,724.9,Thoma et al. (1968),liquidus- Li2BeF4,doi.org/10.1016/0022-3115(68)90120-7
BeF2,LiF,0.39,0.61,715.8,Thoma et al. (1968),liquidus- Li2BeF4,doi.org/10.1016/0022-3115(68)90120-7
BeF2,LiF,0.41,0.59,704.7,Thoma et al. (1968),liquidus- Li2BeF4,doi.org/10.1016/0022-3115(68)90120-7
BeF2,LiF,0.44,0.56,684.5,Thoma et al. (1968),liquidus- Li2BeF4,doi.org/10.1016/0022-3115(68)90120-7
BeF2,LiF,0.45,0.55,677.5,Thoma et al. (1968),liquidus- Li2BeF4,doi.org/10.1016/0022-3115(68)90120-7
BeF2,LiF,0.48,0.52,661,Thoma et al. (1968),liquidus- Li2BeF4,doi.org/10.1016/0022-3115(68)90120-7
BeF2,LiF,0.48,0.52,659.3,Thoma et al. (1968),liquidus- Li2BeF4,doi.org/10.1016/0022-3115(68)90120-7
BeF2,LiF,0.5,0.5,647.5,Thoma et al. (1968),liquidus- Li2BeF4,doi.org/10.1016/0022-3115(68)90120-7
BeF2,LiF,0.525,0.475,638,Thoma et al. (1968),liquidus- Li2BeF4,doi.org/10.1016/0022-3115(68)90120-7
BeF2,LiF,0.48,0.52,633,Thoma et al. (1968),"solidus- Li2BeF4, BeF2(s2)",doi.org/10.1016/0022-3115(68)90120-7
BeF2,LiF,0.55,0.45,633,Thoma et al. (1968),"solidus- Li2BeF4, BeF2(s2)",doi.org/10.1016/0022-3115(68)90120-7
BeF2,LiF,0.525,0.475,632,Thoma et al. (1968),"solidus- Li2BeF4, BeF2(s2)",doi.org/10.1016/0022-3115(68)90120-7
BeF2,LiF,0.575,0.425,630,Thoma et al. (1968),"solidus- Li2BeF4, BeF2(s2)",doi.org/10.1016/0022-3115(68)90120-7
BeF2,LiF,0.6,0.4,632,Thoma et al. (1968),"solidus- Li2BeF4, BeF2(s2)",doi.org/10.1016/0022-3115(68)90120-7
BeF2,LiF,0.6,0.4,632.7,Thoma et al. (1968),"solidus- Li2BeF4, BeF2(s2)",doi.org/10.1016/0022-3115(68)90120-7
BeF2,LiF,0.55,0.45,673,Thoma et al. (1968),liquidus- BeF2(s2),doi.org/10.1016/0022-3115(68)90120-7
BeF2,LiF,0.575,0.425,697,Thoma et al. (1968),liquidus- BeF2(s2),doi.org/10.1016/0022-3115(68)90120-7
BeF2,LiF,0.585,0.415,712,Thoma et al. (1968),liquidus- BeF2(s2),doi.org/10.1016/0022-3115(68)90120-7
BeF2,LiF,0.595,0.405,699,Thoma et al. (1968),liquidus- BeF2(s2),doi.org/10.1016/0022-3115(68)90120-7
BeF2,LiF,0.6,0.4,713,Thoma et al. (1968),liquidus- BeF2(s2),doi.org/10.1016/0022-3115(68)90120-7
BeF2,LiF,0.6,0.4,718,Thoma et al. (1968),liquidus- BeF2(s2),doi.org/10.1016/0022-3115(68)90120-7
BeF2,LiF,0.61,0.39,719,Thoma et al. (1968),liquidus- BeF2(s2),doi.org/10.1016/0022-3115(68)90120-7
BeF2,LiF,0.625,0.375,723,Thoma et al. (1968),liquidus- BeF2(s2),doi.org/10.1016/0022-3115(68)90120-7
BeF2,LiF,0.625,0.375,732,Thoma et al. (1968),liquidus- BeF2(s2),doi.org/10.1016/0022-3115(68)90120-7
BeF2,LiF,0.625,0.375,733,Thoma et al. (1968),liquidus- BeF2(s2),doi.org/10.1016/0022-3115(68)90120-7
BeF2,LiF,0.63,0.37,739,Thoma et al. (1968),liquidus- BeF2(s2),doi.org/10.1016/0022-3115(68)90120-7
BeF2,LiF,0.65,0.35,747,Thoma et al. (1968),liquidus- BeF2(s2),doi.org/10.1016/0022-3115(68)90120-7
BeF2,LiF,0.65,0.35,766,Thoma et al. (1968),liquidus- BeF2(s2),doi.org/10.1016/0022-3115(68)90120-7
BeF2,LiF,0.675,0.325,766,Thoma et al. (1968),liquidus- BeF2(s2),doi.org/10.1016/0022-3115(68)90120-7
BeF2,LiF,0.675,0.325,749,Thoma et al. (1968),liquidus- BeF2(s2),doi.org/10.1016/0022-3115(68)90120-7
BeF2,LiF,0.7,0.3,766,Thoma et al. (1968),"Miscibility gap (MSFL,MSFL#2)",doi.org/10.1016/0022-3115(68)90120-7
BeF2,LiF,0.7,0.3,773,Thoma et al. (1968),"Miscibility gap (MSFL,MSFL#2)",doi.org/10.1016/0022-3115(68)90120-7
BeF2,LiF,0.725,0.275,770,Thoma et al. (1968),"Miscibility gap (MSFL,MSFL#2)",doi.org/10.1016/0022-3115(68)90120-7
BeF2,LiF,0.725,0.275,781,Thoma et al. (1968),"Miscibility gap (MSFL,MSFL#2)",doi.org/10.1016/0022-3115(68)90120-7
BeF2,LiF,0.75,0.25,779,Thoma et al. (1968),"Miscibility gap (MSFL,MSFL#2)",doi.org/10.1016/0022-3115(68)90120-7
BeF2,LiF,0.75,0.25,791,Thoma et al. (1968),"Miscibility gap (MSFL,MSFL#2)",doi.org/10.1016/0022-3115(68)90120-7
BeF2,LiF,0.825,0.175,804,Thoma et al. (1968),"Miscibility gap (MSFL,MSFL#2)",doi.org/10.1016/0022-3115(68)90120-7
BeF2,LiF,0.9,0.1,787,Thoma et al. (1968),"Miscibility gap (MSFL,MSFL#2)",doi.org/10.1016/0022-3115(68)90120-7
BeF2,LiF,0.9,0.1,808,Thoma et al. (1968),"Miscibility gap (MSFL,MSFL#2)",doi.org/10.1016/0022-3115(68)90120-7
BeF2,LiF,0.92,0.08,810,Thoma et al. (1968),Liquidus- BeF2(s2),doi.org/10.1016/0022-3115(68)90120-7
BeF2,LiF,0.94,0.06,810,Thoma et al. (1968),Liquidus- BeF2(s2),doi.org/10.1016/0022-3115(68)90120-7
BeF2,LiF,0.96,0.04,815,Thoma et al. (1968),Liquidus- BeF2(s2),doi.org/10.1016/0022-3115(68)90120-7
BeF2,LiF,0.97,0.03,817,Thoma et al. (1968),Liquidus- BeF2(s2),doi.org/10.1016/0022-3115(68)90120-7
BeF2,LiF,0.98,0.02,822,Thoma et al. (1968),Liquidus- BeF2(s2),doi.org/10.1016/0022-3115(68)90120-7
BeF2,LiF,0.99,0.01,825,Thoma et al. (1968),Liquidus- BeF2(s2),doi.org/10.1016/0022-3115(68)90120-7
BeF2,LiF,1,0,825,Thoma et al. (1968),Liquidus- BeF2(s2),doi.org/10.1016/0022-3115(68)90120-7
BeF2,LiF,0.95,0.05,623,Roy et al. (1950),"solidus- Li2BeF4, BeF2(s2)",https://doi.org/10.1111/j.1151-2916.1950.tb12766.x
BeF2,LiF,0.95,0.05,660,Roy et al. (1950),"solidus- Li2BeF4, BeF2(s2)",https://doi.org/10.1111/j.1151-2916.1950.tb12766.x
BeF2,LiF,0.9,0.1,627,Roy et al. (1950),"solidus- Li2BeF4, BeF2(s2)",https://doi.org/10.1111/j.1151-2916.1950.tb12766.x
BeF2,LiF,0.9,0.1,638,Roy et al. (1950),"solidus- Li2BeF4, BeF2(s2)",https://doi.org/10.1111/j.1151-2916.1950.tb12766.x
BeF2,LiF,0.85,0.15,623,Roy et al. (1950),"solidus- Li2BeF4, BeF2(s2)",https://doi.org/10.1111/j.1151-2916.1950.tb12766.x
BeF2,LiF,0.85,0.15,636,Roy et al. (1950),"solidus- Li2BeF4, BeF2(s2)",https://doi.org/10.1111/j.1151-2916.1950.tb12766.x
BeF2,LiF,0.8,0.2,628,Roy et al. (1950),"solidus- Li2BeF4, BeF2(s2)",https://doi.org/10.1111/j.1151-2916.1950.tb12766.x
BeF2,LiF,0.8,0.2,633,Roy et al. (1950),"solidus- Li2BeF4, BeF2(s2)",https://doi.org/10.1111/j.1151-2916.1950.tb12766.x
BeF2,LiF,0.75,0.25,628,Roy et al. (1950),"solidus- Li2BeF4, BeF2(s2)",https://doi.org/10.1111/j.1151-2916.1950.tb12766.x
BeF2,LiF,0.75,0.25,633,Roy et al. (1950),"solidus- Li2BeF4, BeF2(s2)",https://doi.org/10.1111/j.1151-2916.1950.tb12766.x
BeF2,LiF,0.7,0.3,628,Roy et al. (1950),"solidus- Li2BeF4, BeF2(s2)",https://doi.org/10.1111/j.1151-2916.1950.tb12766.x
BeF2,LiF,0.7,0.3,633,Roy et al. (1950),"solidus- Li2BeF4, BeF2(s2)",https://doi.org/10.1111/j.1151-2916.1950.tb12766.x
BeF2,LiF,0.65,0.35,628,Roy et al. (1950),"solidus- Li2BeF4, BeF2(s2)",https://doi.org/10.1111/j.1151-2916.1950.tb12766.x
BeF2,LiF,0.65,0.35,628,Roy et al. (1950),"solidus- Li2BeF4, BeF2(s2)",https://doi.org/10.1111/j.1151-2916.1950.tb12766.x
BeF2,LiF,0.65,0.35,633,Roy et al. (1950),"solidus- Li2BeF4, BeF2(s2)",https://doi.org/10.1111/j.1151-2916.1950.tb12766.x
BeF2,LiF,0.6,0.4,627,Roy et al. (1950),"solidus- Li2BeF4, BeF2(s2)",https://doi.org/10.1111/j.1151-2916.1950.tb12766.x
BeF2,LiF,0.6,0.4,636,Roy et al. (1950),"solidus- Li2BeF4, BeF2(s2)",https://doi.org/10.1111/j.1151-2916.1950.tb12766.x
BeF2,LiF,0.95,0.05,805.5,Roy et al. (1950),liquidus- BeF2(s2),https://doi.org/10.1111/j.1151-2916.1950.tb12766.x
BeF2,LiF,0.95,0.05,808,Roy et al. (1950),liquidus- BeF2(s2),https://doi.org/10.1111/j.1151-2916.1950.tb12766.x
BeF2,LiF,0.95,0.05,809,Roy et al. (1950),liquidus- BeF2(s2),https://doi.org/10.1111/j.1151-2916.1950.tb12766.x
BeF2,LiF,0.95,0.05,841,Roy et al. (1950),liquidus- BeF2(s2),https://doi.org/10.1111/j.1151-2916.1950.tb12766.x
BeF2,LiF,0.95,0.05,879,Roy et al. (1950),liquidus- BeF2(s2),https://doi.org/10.1111/j.1151-2916.1950.tb12766.x
BeF2,LiF,0.65,0.35,723,Roy et al. (1950),liquidus- BeF2(s2),https://doi.org/10.1111/j.1151-2916.1950.tb12766.x
BeF2,LiF,0.65,0.35,728,Roy et al. (1950),liquidus- BeF2(s2),https://doi.org/10.1111/j.1151-2916.1950.tb12766.x
BeF2,LiF,0.65,0.35,734,Roy et al. (1950),liquidus- BeF2(s2),https://doi.org/10.1111/j.1151-2916.1950.tb12766.x
BeF2,LiF,0.65,0.35,749,Roy et al. (1950),liquidus- BeF2(s2),https://doi.org/10.1111/j.1151-2916.1950.tb12766.x
BeF2,LiF,0.6,0.4,693,Roy et al. (1950),liquidus- BeF2(s2),https://doi.org/10.1111/j.1151-2916.1950.tb12766.x
BeF2,LiF,0.6,0.4,723,Roy et al. (1950),liquidus- BeF2(s2),https://doi.org/10.1111/j.1151-2916.1950.tb12766.x
BeF2,LiF,0.6,0.4,728,Roy et al. (1950),liquidus- BeF2(s2),https://doi.org/10.1111/j.1151-2916.1950.tb12766.x
BeF2,LiF,0.6,0.4,795,Roy et al. (1950),liquidus- BeF2(s2),https://doi.org/10.1111/j.1151-2916.1950.tb12766.x
BeF2,LiF,0.9,0.1,797,Roy et al. (1950),"Miscibility gap (MSFL,MSFL#2)",https://doi.org/10.1111/j.1151-2916.1950.tb12766.x
BeF2,LiF,0.9,0.1,803,Roy et al. (1950),"Miscibility gap (MSFL,MSFL#2)",https://doi.org/10.1111/j.1151-2916.1950.tb12766.x
BeF2,LiF,0.9,0.1,805.5,Roy et al. (1950),"Miscibility gap (MSFL,MSFL#2)",https://doi.org/10.1111/j.1151-2916.1950.tb12766.x
BeF2,LiF,0.9,0.1,807,Roy et al. (1950),"Miscibility gap (MSFL,MSFL#2)",https://doi.org/10.1111/j.1151-2916.1950.tb12766.x
BeF2,LiF,0.9,0.1,859,Roy et al. (1950),"Miscibility gap (MSFL,MSFL#2)",https://doi.org/10.1111/j.1151-2916.1950.tb12766.x
BeF2,LiF,0.9,0.1,879,Roy et al. (1950),"Miscibility gap (MSFL,MSFL#2)",https://doi.org/10.1111/j.1151-2916.1950.tb12766.x
BeF2,LiF,0.9,0.1,973,Roy et al. (1950),"Miscibility gap (MSFL,MSFL#2)",https://doi.org/10.1111/j.1151-2916.1950.tb12766.x
BeF2,LiF,0.9,0.1,1080,Roy et al. (1950),"Miscibility gap (MSFL,MSFL#2)",https://doi.org/10.1111/j.1151-2916.1950.tb12766.x
BeF2,LiF,0.85,0.15,797,Roy et al. (1950),"Miscibility gap (MSFL,MSFL#2)",https://doi.org/10.1111/j.1151-2916.1950.tb12766.x
BeF2,LiF,0.85,0.15,803,Roy et al. (1950),"Miscibility gap (MSFL,MSFL#2)",https://doi.org/10.1111/j.1151-2916.1950.tb12766.x
BeF2,LiF,0.85,0.15,807,Roy et al. (1950),"Miscibility gap (MSFL,MSFL#2)",https://doi.org/10.1111/j.1151-2916.1950.tb12766.x
BeF2,LiF,0.85,0.15,841,Roy et al. (1950),"Miscibility gap (MSFL,MSFL#2)",https://doi.org/10.1111/j.1151-2916.1950.tb12766.x
BeF2,LiF,0.85,0.15,879,Roy et al. (1950),"Miscibility gap (MSFL,MSFL#2)",https://doi.org/10.1111/j.1151-2916.1950.tb12766.x
BeF2,LiF,0.8,0.2,783,Roy et al. (1950),"Miscibility gap (MSFL,MSFL#2)",https://doi.org/10.1111/j.1151-2916.1950.tb12766.x
BeF2,LiF,0.8,0.2,797,Roy et al. (1950),"Miscibility gap (MSFL,MSFL#2)",https://doi.org/10.1111/j.1151-2916.1950.tb12766.x
BeF2,LiF,0.8,0.2,841,Roy et al. (1950),"Miscibility gap (MSFL,MSFL#2)",https://doi.org/10.1111/j.1151-2916.1950.tb12766.x
BeF2,LiF,0.8,0.2,879,Roy et al. (1950),"Miscibility gap (MSFL,MSFL#2)",https://doi.org/10.1111/j.1151-2916.1950.tb12766.x
BeF2,LiF,0.8,0.2,973,Roy et al. (1950),"Miscibility gap (MSFL,MSFL#2)",https://doi.org/10.1111/j.1151-2916.1950.tb12766.x
BeF2,LiF,0.8,0.2,1080,Roy et al. (1950),"Miscibility gap (MSFL,MSFL#2)",https://doi.org/10.1111/j.1151-2916.1950.tb12766.x
BeF2,LiF,0.75,0.25,749,Roy et al. (1950),"Miscibility gap (MSFL,MSFL#2)",https://doi.org/10.1111/j.1151-2916.1950.tb12766.x
BeF2,LiF,0.75,0.25,771,Roy et al. (1950),"Miscibility gap (MSFL,MSFL#2)",https://doi.org/10.1111/j.1151-2916.1950.tb12766.x
BeF2,LiF,0.75,0.25,778,Roy et al. (1950),"Miscibility gap (MSFL,MSFL#2)",https://doi.org/10.1111/j.1151-2916.1950.tb12766.x
BeF2,LiF,0.7,0.3,734,Roy et al. (1950),"Miscibility gap (MSFL,MSFL#2)",https://doi.org/10.1111/j.1151-2916.1950.tb12766.x
BeF2,LiF,0.7,0.3,749,Roy et al. (1950),"Miscibility gap (MSFL,MSFL#2)",https://doi.org/10.1111/j.1151-2916.1950.tb12766.x
BeF2,LiF,0.7,0.3,753,Roy et al. (1950),"Miscibility gap (MSFL,MSFL#2)",https://doi.org/10.1111/j.1151-2916.1950.tb12766.x
BeF2,LiF,0.7,0.3,763,Roy et al. (1950),"Miscibility gap (MSFL,MSFL#2)",https://doi.org/10.1111/j.1151-2916.1950.tb12766.x
BeF2,LiF,0.25,0.75,728,Roy et al. (1954),"Solidus- Lif, Li2BeF4",https://doi.org/10.1111/j.1151-2916.1954.tb14042.x
BeF2,LiF,0.25,0.75,928,Roy et al. (1954),Liquidus- LiF,https://doi.org/10.1111/j.1151-2916.1954.tb14042.x
BeF2,LiF,0.25,0.75,933,Roy et al. (1954),Liquidus- LiF,https://doi.org/10.1111/j.1151-2916.1954.tb14042.x
BeF2,LiF,0.55,0.45,672,Roy et al. (1954),Liquidus- BeF2(s2),https://doi.org/10.1111/j.1151-2916.1954.tb14042.x
BeF2,LiF,0.55,0.45,678,Roy et al. (1954),Liquidus- BeF2(s2),https://doi.org/10.1111/j.1151-2916.1954.tb14042.x
BeF2,LiF,0.123,0.877,1055.115,Romberger (1972),Liquidus- LiF,https://pubs.acs.org/doi/suppl/10.1021/j100652a012/suppl_file/j100652a012_si_001.pdf
BeF2,LiF,0.128,0.872,1052.993,Romberger (1972),,https://pubs.acs.org/doi/suppl/10.1021/j100652a012/suppl_file/j100652a012_si_001.pdf
BeF2,LiF,0.141,0.859,1041.064,Romberger (1972),,https://pubs.acs.org/doi/suppl/10.1021/j100652a012/suppl_file/j100652a012_si_001.pdf
BeF2,LiF,0.145,0.855,1037.784,Romberger (1972),,https://pubs.acs.org/doi/suppl/10.1021/j100652a012/suppl_file/j100652a012_si_001.pdf
BeF2,LiF,0.162,0.838,1023.048,Romberger (1972),,https://pubs.acs.org/doi/suppl/10.1021/j100652a012/suppl_file/j100652a012_si_001.pdf
BeF2,LiF,0.166,0.834,1017.911,Romberger (1972),,https://pubs.acs.org/doi/suppl/10.1021/j100652a012/suppl_file/j100652a012_si_001.pdf
BeF2,LiF,0.19,0.81,994.072,Romberger (1972),,https://pubs.acs.org/doi/suppl/10.1021/j100652a012/suppl_file/j100652a012_si_001.pdf
BeF2,LiF,0.194,0.806,988.933,Romberger (1972),,https://pubs.acs.org/doi/suppl/10.1021/j100652a012/suppl_file/j100652a012_si_001.pdf
BeF2,LiF,0.211,0.789,969.546,Romberger (1972),,https://pubs.acs.org/doi/suppl/10.1021/j100652a012/suppl_file/j100652a012_si_001.pdf
BeF2,LiF,0.213,0.787,967.213,Romberger (1972),,https://pubs.acs.org/doi/suppl/10.1021/j100652a012/suppl_file/j100652a012_si_001.pdf
BeF2,LiF,0.218,0.782,959.514,Romberger (1972),,https://pubs.acs.org/doi/suppl/10.1021/j100652a012/suppl_file/j100652a012_si_001.pdf
BeF2,LiF,0.228,0.772,949.469,Romberger (1972),,https://pubs.acs.org/doi/suppl/10.1021/j100652a012/suppl_file/j100652a012_si_001.pdf
BeF2,LiF,0.239,0.761,933.372,Romberger (1972),,https://pubs.acs.org/doi/suppl/10.1021/j100652a012/suppl_file/j100652a012_si_001.pdf
BeF2,LiF,0.242,0.758,928.24,Romberger (1972),,https://pubs.acs.org/doi/suppl/10.1021/j100652a012/suppl_file/j100652a012_si_001.pdf
BeF2,LiF,0.247,0.753,919.153,Romberger (1972),,https://pubs.acs.org/doi/suppl/10.1021/j100652a012/suppl_file/j100652a012_si_001.pdf
BeF2,LiF,0.258,0.742,905.38,Romberger (1972),,https://pubs.acs.org/doi/suppl/10.1021/j100652a012/suppl_file/j100652a012_si_001.pdf
BeF2,LiF,0.261,0.739,902.571,Romberger (1972),,https://pubs.acs.org/doi/suppl/10.1021/j100652a012/suppl_file/j100652a012_si_001.pdf
BeF2,LiF,0.258,0.742,899.108,Romberger (1972),,https://pubs.acs.org/doi/suppl/10.1021/j100652a012/suppl_file/j100652a012_si_001.pdf
BeF2,LiF,0.267,0.733,883.491,Romberger (1972),,https://pubs.acs.org/doi/suppl/10.1021/j100652a012/suppl_file/j100652a012_si_001.pdf
BeF2,LiF,0.272,0.728,877.189,Romberger (1972),,https://pubs.acs.org/doi/suppl/10.1021/j100652a012/suppl_file/j100652a012_si_001.pdf
BeF2,LiF,0.274,0.726,867.883,Romberger (1972),,https://pubs.acs.org/doi/suppl/10.1021/j100652a012/suppl_file/j100652a012_si_001.pdf
BeF2,LiF,0.279,0.721,854.612,Romberger (1972),,https://pubs.acs.org/doi/suppl/10.1021/j100652a012/suppl_file/j100652a012_si_001.pdf
BeF2,LiF,0.287,0.713,839.469,Romberger (1972),,https://pubs.acs.org/doi/suppl/10.1021/j100652a012/suppl_file/j100652a012_si_001.pdf
BeF2,LiF,0.292,0.708,828.981,Romberger (1972),,https://pubs.acs.org/doi/suppl/10.1021/j100652a012/suppl_file/j100652a012_si_001.pdf
BeF2,LiF,0.301,0.699,811.971,Romberger (1972),,https://pubs.acs.org/doi/suppl/10.1021/j100652a012/suppl_file/j100652a012_si_001.pdf
BeF2,LiF,0.305,0.695,800.099,Romberger (1972),,https://pubs.acs.org/doi/suppl/10.1021/j100652a012/suppl_file/j100652a012_si_001.pdf
BeF2,LiF,0.311,0.689,790.54,Romberger (1972),,https://pubs.acs.org/doi/suppl/10.1021/j100652a012/suppl_file/j100652a012_si_001.pdf
BeF2,LiF,0.311,0.689,786.36,Romberger (1972),,https://pubs.acs.org/doi/suppl/10.1021/j100652a012/suppl_file/j100652a012_si_001.pdf
BeF2,LiF,0.313,0.687,768.866,Romberger (1972),,https://pubs.acs.org/doi/suppl/10.1021/j100652a012/suppl_file/j100652a012_si_001.pdf
BeF2,LiF,0.317,0.683,774.247,Romberger (1972),,https://pubs.acs.org/doi/suppl/10.1021/j100652a012/suppl_file/j100652a012_si_001.pdf
BeF2,LiF,0.317,0.683,759.115,Romberger (1972),,https://pubs.acs.org/doi/suppl/10.1021/j100652a012/suppl_file/j100652a012_si_001.pdf
BeF2,LiF,0.319,0.681,756.036,Romberger (1972),,https://pubs.acs.org/doi/suppl/10.1021/j100652a012/suppl_file/j100652a012_si_001.pdf
BeF2,LiF,0.321,0.679,752.536,Romberger (1972),,https://pubs.acs.org/doi/suppl/10.1021/j100652a012/suppl_file/j100652a012_si_001.pdf
BeF2,LiF,0.321,0.679,749.271,Romberger (1972),,https://pubs.acs.org/doi/suppl/10.1021/j100652a012/suppl_file/j100652a012_si_001.pdf
BeF2,LiF,0.324,0.676,742.38,Romberger (1972),,https://pubs.acs.org/doi/suppl/10.1021/j100652a012/suppl_file/j100652a012_si_001.pdf
BeF2,LiF,0.327,0.673,737.524,Romberger (1972),,https://pubs.acs.org/doi/suppl/10.1021/j100652a012/suppl_file/j100652a012_si_001.pdf
BeF2,LiF,0.328,0.672,732,Romberger (1972),,https://pubs.acs.org/doi/suppl/10.1021/j100652a012/suppl_file/j100652a012_si_001.pdf
BeF2,LiF,0.341,0.659,732.26,Romberger (1972),Liquidus- Li2BeF4,https://pubs.acs.org/doi/suppl/10.1021/j100652a012/suppl_file/j100652a012_si_001.pdf
BeF2,LiF,0.349,0.651,731.085,Romberger (1972),Liquidus- Li2BeF5,https://pubs.acs.org/doi/suppl/10.1021/j100652a012/suppl_file/j100652a012_si_001.pdf
BeF2,LiF,0.358,0.642,729.009,Romberger (1972),Liquidus- Li2BeF6,https://pubs.acs.org/doi/suppl/10.1021/j100652a012/suppl_file/j100652a012_si_001.pdf
BeF2,LiF,0.363,0.637,727.628,Romberger (1972),Liquidus- Li2BeF7,https://pubs.acs.org/doi/suppl/10.1021/j100652a012/suppl_file/j100652a012_si_001.pdf
BeF2,LiF,0.366,0.634,727.157,Romberger (1972),Liquidus- Li2BeF8,https://pubs.acs.org/doi/suppl/10.1021/j100652a012/suppl_file/j100652a012_si_001.pdf
BeF2,LiF,0.374,0.626,723.62,Romberger (1972),Liquidus- Li2BeF9,https://pubs.acs.org/doi/suppl/10.1021/j100652a012/suppl_file/j100652a012_si_001.pdf
BeF2,LiF,0.38,0.62,720.995,Romberger (1972),Liquidus- Li2BeF10,https://pubs.acs.org/doi/suppl/10.1021/j100652a012/suppl_file/j100652a012_si_001.pdf
BeF2,LiF,0.39,0.61,717.561,Romberger (1972),Liquidus- Li2BeF11,https://pubs.acs.org/doi/suppl/10.1021/j100652a012/suppl_file/j100652a012_si_001.pdf
BeF2,LiF,0.427,0.573,697.074,Romberger (1972),Liquidus- Li2BeF12,https://pubs.acs.org/doi/suppl/10.1021/j100652a012/suppl_file/j100652a012_si_001.pdf
BeF2,LiF,0.448,0.552,683.439,Romberger (1972),Liquidus- Li2BeF13,https://pubs.acs.org/doi/suppl/10.1021/j100652a012/suppl_file/j100652a012_si_001.pdf
BeF2,LiF,0.475,0.525,666.385,Romberger (1972),Liquidus- Li2BeF14,https://pubs.acs.org/doi/suppl/10.1021/j100652a012/suppl_file/j100652a012_si_001.pdf
BeF2,LiF,0.502,0.498,652.38,Romberger (1972),Liquidus- Li2BeF15,https://pubs.acs.org/doi/suppl/10.1021/j100652a012/suppl_file/j100652a012_si_001.pdf
BeF2,LiF,0.512,0.488,646.016,Romberger (1972),Liquidus- Li2BeF16,https://pubs.acs.org/doi/suppl/10.1021/j100652a012/suppl_file/j100652a012_si_001.pdf
BeF2,LiF,0.593,0.407,710.479,Romberger (1972),Liquidus- Bef2(s2),https://pubs.acs.org/doi/suppl/10.1021/j100652a012/suppl_file/j100652a012_si_001.pdf
BeF2,LiF,0.081,0.919,1081,Speirs (1952),Liquidus-LiF,"Speirs, John Lirigo. The binary and ternary systems formed by calcium fluoride, lithium fluoride and beryllium fluoride: phase diagrams and electrolytic studies. Michigan State College of Agriculture and Applied Science, 1952."
BeF2,LiF,0.12,0.88,1043,Speirs (1952),Liquidus-LiF,"Speirs, John Lirigo. The binary and ternary systems formed by calcium fluoride, lithium fluoride and beryllium fluoride: phase diagrams and electrolytic studies. Michigan State College of Agriculture and Applied Science, 1952."
BeF2,LiF,0.154,0.846,1029,Speirs (1952),Liquidus-LiF,"Speirs, John Lirigo. The binary and ternary systems formed by calcium fluoride, lithium fluoride and beryllium fluoride: phase diagrams and electrolytic studies. Michigan State College of Agriculture and Applied Science, 1952."
BeF2,LiF,0.19,0.81,986,Speirs (1952),Liquidus-LiF,"Speirs, John Lirigo. The binary and ternary systems formed by calcium fluoride, lithium fluoride and beryllium fluoride: phase diagrams and electrolytic studies. Michigan State College of Agriculture and Applied Science, 1952."
BeF2,LiF,0.223,0.777,960,Speirs (1952),Liquidus-LiF,"Speirs, John Lirigo. The binary and ternary systems formed by calcium fluoride, lithium fluoride and beryllium fluoride: phase diagrams and electrolytic studies. Michigan State College of Agriculture and Applied Science, 1952."
BeF2,LiF,0.23,0.77,938,Speirs (1952),Liquidus-LiF,"Speirs, John Lirigo. The binary and ternary systems formed by calcium fluoride, lithium fluoride and beryllium fluoride: phase diagrams and electrolytic studies. Michigan State College of Agriculture and Applied Science, 1952."
BeF2,LiF,0.238,0.762,913,Speirs (1952),Liquidus-LiF,"Speirs, John Lirigo. The binary and ternary systems formed by calcium fluoride, lithium fluoride and beryllium fluoride: phase diagrams and electrolytic studies. Michigan State College of Agriculture and Applied Science, 1952."
BeF2,LiF,0.269,0.731,873,Speirs (1952),Liquidus-LiF,"Speirs, John Lirigo. The binary and ternary systems formed by calcium fluoride, lithium fluoride and beryllium fluoride: phase diagrams and electrolytic studies. Michigan State College of Agriculture and Applied Science, 1952."
BeF2,LiF,0.287,0.713,873,Speirs (1952),Liquidus-LiF,"Speirs, John Lirigo. The binary and ternary systems formed by calcium fluoride, lithium fluoride and beryllium fluoride: phase diagrams and electrolytic studies. Michigan State College of Agriculture and Applied Science, 1952."
BeF2,LiF,0.287,0.713,773,Speirs (1952),Liquidus-LiF,"Speirs, John Lirigo. The binary and ternary systems formed by calcium fluoride, lithium fluoride and beryllium fluoride: phase diagrams and electrolytic studies. Michigan State College of Agriculture and Applied Science, 1952."
BeF2,LiF,0.296,0.704,851,Speirs (1952),Liquidus-LiF,"Speirs, John Lirigo. The binary and ternary systems formed by calcium fluoride, lithium fluoride and beryllium fluoride: phase diagrams and electrolytic studies. Michigan State College of Agriculture and Applied Science, 1952."
BeF2,LiF,0.304,0.696,794,Speirs (1952),Liquidus-LiF,"Speirs, John Lirigo. The binary and ternary systems formed by calcium fluoride, lithium fluoride and beryllium fluoride: phase diagrams and electrolytic studies. Michigan State College of Agriculture and Applied Science, 1952."
BeF2,LiF,0.304,0.696,794,Speirs (1952),Liquidus-LiF,"Speirs, John Lirigo. The binary and ternary systems formed by calcium fluoride, lithium fluoride and beryllium fluoride: phase diagrams and electrolytic studies. Michigan State College of Agriculture and Applied Science, 1952."
BeF2,LiF,0.309,0.691,786,Speirs (1952),Liquidus-LiF,"Speirs, John Lirigo. The binary and ternary systems formed by calcium fluoride, lithium fluoride and beryllium fluoride: phase diagrams and electrolytic studies. Michigan State College of Agriculture and Applied Science, 1952."
BeF2,LiF,0.312,0.688,757,Speirs (1952),Liquidus-LiF,"Speirs, John Lirigo. The binary and ternary systems formed by calcium fluoride, lithium fluoride and beryllium fluoride: phase diagrams and electrolytic studies. Michigan State College of Agriculture and Applied Science, 1952."
BeF2,LiF,0.313,0.687,763,Speirs (1952),Liquidus-LiF,"Speirs, John Lirigo. The binary and ternary systems formed by calcium fluoride, lithium fluoride and beryllium fluoride: phase diagrams and electrolytic studies. Michigan State College of Agriculture and Applied Science, 1952."
BeF2,LiF,0.315,0.685,805,Speirs (1952),Liquidus-LiF,"Speirs, John Lirigo. The binary and ternary systems formed by calcium fluoride, lithium fluoride and beryllium fluoride: phase diagrams and electrolytic studies. Michigan State College of Agriculture and Applied Science, 1952."
BeF2,LiF,0.317,0.683,759,Speirs (1952),Liquidus-LiF,"Speirs, John Lirigo. The binary and ternary systems formed by calcium fluoride, lithium fluoride and beryllium fluoride: phase diagrams and electrolytic studies. Michigan State College of Agriculture and Applied Science, 1952."
BeF2,LiF,0.317,0.683,733,Speirs (1952),Liquidus-LiF,"Speirs, John Lirigo. The binary and ternary systems formed by calcium fluoride, lithium fluoride and beryllium fluoride: phase diagrams and electrolytic studies. Michigan State College of Agriculture and Applied Science, 1952."
BeF2,LiF,0.318,0.682,761,Speirs (1952),Liquidus-LiF,"Speirs, John Lirigo. The binary and ternary systems formed by calcium fluoride, lithium fluoride and beryllium fluoride: phase diagrams and electrolytic studies. Michigan State College of Agriculture and Applied Science, 1952."
BeF2,LiF,0.32,0.68,761,Speirs (1952),Liquidus-LiF,"Speirs, John Lirigo. The binary and ternary systems formed by calcium fluoride, lithium fluoride and beryllium fluoride: phase diagrams and electrolytic studies. Michigan State College of Agriculture and Applied Science, 1952."
BeF2,LiF,0.323,0.677,753,Speirs (1952),Liquidus-LiF,"Speirs, John Lirigo. The binary and ternary systems formed by calcium fluoride, lithium fluoride and beryllium fluoride: phase diagrams and electrolytic studies. Michigan State College of Agriculture and Applied Science, 1952."
BeF2,LiF,0.323,0.677,783,Speirs (1952),Liquidus-LiF,"Speirs, John Lirigo. The binary and ternary systems formed by calcium fluoride, lithium fluoride and beryllium fluoride: phase diagrams and electrolytic studies. Michigan State College of Agriculture and Applied Science, 1952."
BeF2,LiF,0.323,0.677,773,Speirs (1952),Liquidus-LiF,"Speirs, John Lirigo. The binary and ternary systems formed by calcium fluoride, lithium fluoride and beryllium fluoride: phase diagrams and electrolytic studies. Michigan State College of Agriculture and Applied Science, 1952."
BeF2,LiF,0.324,0.676,739,Speirs (1952),Liquidus-LiF,"Speirs, John Lirigo. The binary and ternary systems formed by calcium fluoride, lithium fluoride and beryllium fluoride: phase diagrams and electrolytic studies. Michigan State College of Agriculture and Applied Science, 1952."
BeF2,LiF,0.324,0.676,763,Speirs (1952),Liquidus-LiF,"Speirs, John Lirigo. The binary and ternary systems formed by calcium fluoride, lithium fluoride and beryllium fluoride: phase diagrams and electrolytic studies. Michigan State College of Agriculture and Applied Science, 1952."
BeF2,LiF,0.325,0.675,746,Speirs (1952),Liquidus-LiF,"Speirs, John Lirigo. The binary and ternary systems formed by calcium fluoride, lithium fluoride and beryllium fluoride: phase diagrams and electrolytic studies. Michigan State College of Agriculture and Applied Science, 1952."
BeF2,LiF,0.325,0.675,759,Speirs (1952),Liquidus-LiF,"Speirs, John Lirigo. The binary and ternary systems formed by calcium fluoride, lithium fluoride and beryllium fluoride: phase diagrams and electrolytic studies. Michigan State College of Agriculture and Applied Science, 1952."
BeF2,LiF,0.326,0.674,743,Speirs (1952),Liquidus-LiF,"Speirs, John Lirigo. The binary and ternary systems formed by calcium fluoride, lithium fluoride and beryllium fluoride: phase diagrams and electrolytic studies. Michigan State College of Agriculture and Applied Science, 1952."
BeF2,LiF,0.327,0.673,738,Speirs (1952),Liquidus-LiF,"Speirs, John Lirigo. The binary and ternary systems formed by calcium fluoride, lithium fluoride and beryllium fluoride: phase diagrams and electrolytic studies. Michigan State College of Agriculture and Applied Science, 1952."
BeF2,LiF,0.328,0.672,748,Speirs (1952),Liquidus-LiF,"Speirs, John Lirigo. The binary and ternary systems formed by calcium fluoride, lithium fluoride and beryllium fluoride: phase diagrams and electrolytic studies. Michigan State College of Agriculture and Applied Science, 1952."
BeF2,LiF,0.328,0.672,733,Speirs (1952),Liquidus-LiF,"Speirs, John Lirigo. The binary and ternary systems formed by calcium fluoride, lithium fluoride and beryllium fluoride: phase diagrams and electrolytic studies. Michigan State College of Agriculture and Applied Science, 1952."
BeF2,LiF,0.328,0.672,734,Speirs (1952),Liquidus-LiF,"Speirs, John Lirigo. The binary and ternary systems formed by calcium fluoride, lithium fluoride and beryllium fluoride: phase diagrams and electrolytic studies. Michigan State College of Agriculture and Applied Science, 1952."
BeF2,LiF,0.325,0.675,727,Speirs (1952),Liquidus-LiF,"Speirs, John Lirigo. The binary and ternary systems formed by calcium fluoride, lithium fluoride and beryllium fluoride: phase diagrams and electrolytic studies. Michigan State College of Agriculture and Applied Science, 1952."
BeF2,LiF,0.329,0.671,728,Speirs (1952),Liquidus-LiF,"Speirs, John Lirigo. The binary and ternary systems formed by calcium fluoride, lithium fluoride and beryllium fluoride: phase diagrams and electrolytic studies. Michigan State College of Agriculture and Applied Science, 1952."
BeF2,LiF,0.329,0.671,731,Speirs (1952),Liquidus-LiF,"Speirs, John Lirigo. The binary and ternary systems formed by calcium fluoride, lithium fluoride and beryllium fluoride: phase diagrams and electrolytic studies. Michigan State College of Agriculture and Applied Science, 1952."
BeF2,LiF,0.329,0.671,738,Speirs (1952),Liquidus-LiF,"Speirs, John Lirigo. The binary and ternary systems formed by calcium fluoride, lithium fluoride and beryllium fluoride: phase diagrams and electrolytic studies. Michigan State College of Agriculture and Applied Science, 1952."
BeF2,LiF,0.329,0.671,753,Speirs (1952),Liquidus-LiF,"Speirs, John Lirigo. The binary and ternary systems formed by calcium fluoride, lithium fluoride and beryllium fluoride: phase diagrams and electrolytic studies. Michigan State College of Agriculture and Applied Science, 1952."
BeF2,LiF,0.329,0.671,766,Speirs (1952),Liquidus-LiF,"Speirs, John Lirigo. The binary and ternary systems formed by calcium fluoride, lithium fluoride and beryllium fluoride: phase diagrams and electrolytic studies. Michigan State College of Agriculture and Applied Science, 1952."
BeF2,LiF,0.33,0.67,728,Speirs (1952),Liquidus- Li2BeF4,"Speirs, John Lirigo. The binary and ternary systems formed by calcium fluoride, lithium fluoride and beryllium fluoride: phase diagrams and electrolytic studies. Michigan State College of Agriculture and Applied Science, 1952."
BeF2,LiF,0.33,0.67,742,Speirs (1952),Liquidus- Li2BeF4,"Speirs, John Lirigo. The binary and ternary systems formed by calcium fluoride, lithium fluoride and beryllium fluoride: phase diagrams and electrolytic studies. Michigan State College of Agriculture and Applied Science, 1952."
BeF2,LiF,0.33,0.67,726,Speirs (1952),Liquidus- Li2BeF4,"Speirs, John Lirigo. The binary and ternary systems formed by calcium fluoride, lithium fluoride and beryllium fluoride: phase diagrams and electrolytic studies. Michigan State College of Agriculture and Applied Science, 1952."
BeF2,LiF,0.331,0.669,736,Speirs (1952),Liquidus- Li2BeF4,"Speirs, John Lirigo. The binary and ternary systems formed by calcium fluoride, lithium fluoride and beryllium fluoride: phase diagrams and electrolytic studies. Michigan State College of Agriculture and Applied Science, 1952."
BeF2,LiF,0.331,0.669,726,Speirs (1952),Liquidus- Li2BeF4,"Speirs, John Lirigo. The binary and ternary systems formed by calcium fluoride, lithium fluoride and beryllium fluoride: phase diagrams and electrolytic studies. Michigan State College of Agriculture and Applied Science, 1952."
BeF2,LiF,0.332,0.668,729,Speirs (1952),Liquidus- Li2BeF4,"Speirs, John Lirigo. The binary and ternary systems formed by calcium fluoride, lithium fluoride and beryllium fluoride: phase diagrams and electrolytic studies. Michigan State College of Agriculture and Applied Science, 1952."
BeF2,LiF,0.333,0.667,729,Speirs (1952),Liquidus- Li2BeF4,"Speirs, John Lirigo. The binary and ternary systems formed by calcium fluoride, lithium fluoride and beryllium fluoride: phase diagrams and electrolytic studies. Michigan State College of Agriculture and Applied Science, 1952."
BeF2,LiF,0.333,0.667,741,Speirs (1952),Liquidus- Li2BeF4,"Speirs, John Lirigo. The binary and ternary systems formed by calcium fluoride, lithium fluoride and beryllium fluoride: phase diagrams and electrolytic studies. Michigan State College of Agriculture and Applied Science, 1952."
BeF2,LiF,0.333,0.667,725,Speirs (1952),Liquidus- Li2BeF4,"Speirs, John Lirigo. The binary and ternary systems formed by calcium fluoride, lithium fluoride and beryllium fluoride: phase diagrams and electrolytic studies. Michigan State College of Agriculture and Applied Science, 1952."
BeF2,LiF,0.333,0.667,733,Speirs (1952),Liquidus- Li2BeF4,"Speirs, John Lirigo. The binary and ternary systems formed by calcium fluoride, lithium fluoride and beryllium fluoride: phase diagrams and electrolytic studies. Michigan State College of Agriculture and Applied Science, 1952."
BeF2,LiF,0.333,0.667,726,Speirs (1952),Liquidus- Li2BeF4,"Speirs, John Lirigo. The binary and ternary systems formed by calcium fluoride, lithium fluoride and beryllium fluoride: phase diagrams and electrolytic studies. Michigan State College of Agriculture and Applied Science, 1952."
BeF2,LiF,0.333,0.667,725,Speirs (1952),Liquidus- Li2BeF4,"Speirs, John Lirigo. The binary and ternary systems formed by calcium fluoride, lithium fluoride and beryllium fluoride: phase diagrams and electrolytic studies. Michigan State College of Agriculture and Applied Science, 1952."
