Repository: JackAnthonyWilson/MOLTSA

# **MOLTSA – Molten Salt Thermochemical Data Platform**

**MOLTSA** is an open, web-based R-Shiny application for accessing, visualizing, and analyzing thermochemical data relevant to molten salt reactor research. It overlays literature datasets with CALPHAD-modeled properties (e.g., phase equilibria and $\Delta _{mix} H$) and provides utilities that shorten the path from experimental data to validated thermodynamic model inputs.

A live up-to-date deployment is available at:
http://moltsa.com

---

File: data/phase_equilibria/pe1.csv (part 7 of 8)
Species 1,Species 2,Mole frac species 1,Mole frac species 2,Temp (K),Author,type,Link
BeF2,LiF,0.333,0.667,719,Speirs (1952),Liquidus- Li2BeF4,"Speirs, John Lirigo. The binary and ternary systems formed by calcium fluoride, lithium fluoride and beryllium fluoride: phase diagrams and electrolytic studies. Michigan State College of Agriculture and Applied Science, 1952."
BeF2,LiF,0.334,0.666,728,Speirs (1952),Liquidus- Li2BeF4,"Speirs, John Lirigo. The binary and ternary systems formed by calcium fluoride, lithium fluoride and beryllium fluoride: phase diagrams and electrolytic studies. Michigan State College of Agriculture and Applied Science, 1952."
BeF2,LiF,0.335,0.665,728,Speirs (1952),Liquidus- Li2BeF4,"Speirs, John Lirigo. The binary and ternary systems formed by calcium fluoride, lithium fluoride and beryllium fluoride: phase diagrams and electrolytic studies. Michigan State College of Agriculture and Applied Science, 1952."
BeF2,LiF,0.335,0.665,724,Speirs (1952),Liquidus- Li2BeF4,"Speirs, John Lirigo. The binary and ternary systems formed by calcium fluoride, lithium fluoride and beryllium fluoride: phase diagrams and electrolytic studies. Michigan State College of Agriculture and Applied Science, 1952."
BeF2,LiF,0.335,0.665,724,Speirs (1952),Liquidus- Li2BeF4,"Speirs, John Lirigo. The binary and ternary systems formed by calcium fluoride, lithium fluoride and beryllium fluoride: phase diagrams and electrolytic studies. Michigan State College of Agriculture and Applied Science, 1952."
BeF2,LiF,0.336,0.664,728,Speirs (1952),Liquidus- Li2BeF4,"Speirs, John Lirigo. The binary and ternary systems formed by calcium fluoride, lithium fluoride and beryllium fluoride: phase diagrams and electrolytic studies. Michigan State College of Agriculture and Applied Science, 1952."
BeF2,LiF,0.336,0.664,726,Speirs (1952),Liquidus- Li2BeF4,"Speirs, John Lirigo. The binary and ternary systems formed by calcium fluoride, lithium fluoride and beryllium fluoride: phase diagrams and electrolytic studies. Michigan State College of Agriculture and Applied Science, 1952."
BeF2,LiF,0.336,0.664,726,Speirs (1952),Liquidus- Li2BeF4,"Speirs, John Lirigo. The binary and ternary systems formed by calcium fluoride, lithium fluoride and beryllium fluoride: phase diagrams and electrolytic studies. Michigan State College of Agriculture and Applied Science, 1952."
BeF2,LiF,0.337,0.663,728,Speirs (1952),Liquidus- Li2BeF4,"Speirs, John Lirigo. The binary and ternary systems formed by calcium fluoride, lithium fluoride and beryllium fluoride: phase diagrams and electrolytic studies. Michigan State College of Agriculture and Applied Science, 1952."
BeF2,LiF,0.338,0.662,728,Speirs (1952),Liquidus- Li2BeF4,"Speirs, John Lirigo. The binary and ternary systems formed by calcium fluoride, lithium fluoride and beryllium fluoride: phase diagrams and electrolytic studies. Michigan State College of Agriculture and Applied Science, 1952."
BeF2,LiF,0.34,0.66,724,Speirs (1952),Liquidus- Li2BeF4,"Speirs, John Lirigo. The binary and ternary systems formed by calcium fluoride, lithium fluoride and beryllium fluoride: phase diagrams and electrolytic studies. Michigan State College of Agriculture and Applied Science, 1952."
BeF2,LiF,0.34,0.66,723,Speirs (1952),Liquidus- Li2BeF4,"Speirs, John Lirigo. The binary and ternary systems formed by calcium fluoride, lithium fluoride and beryllium fluoride: phase diagrams and electrolytic studies. Michigan State College of Agriculture and Applied Science, 1952."
BeF2,LiF,0.34,0.66,728,Speirs (1952),Liquidus- Li2BeF4,"Speirs, John Lirigo. The binary and ternary systems formed by calcium fluoride, lithium fluoride and beryllium fluoride: phase diagrams and electrolytic studies. Michigan State College of Agriculture and Applied Science, 1952."
BeF2,LiF,0.34,0.66,724,Speirs (1952),Liquidus- Li2BeF4,"Speirs, John Lirigo. The binary and ternary systems formed by calcium fluoride, lithium fluoride and beryllium fluoride: phase diagrams and electrolytic studies. Michigan State College of Agriculture and Applied Science, 1952."
BeF2,LiF,0.341,0.659,728,Speirs (1952),Liquidus- Li2BeF4,"Speirs, John Lirigo. The binary and ternary systems formed by calcium fluoride, lithium fluoride and beryllium fluoride: phase diagrams and electrolytic studies. Michigan State College of Agriculture and Applied Science, 1952."
BeF2,LiF,0.342,0.658,725,Speirs (1952),Liquidus- Li2BeF4,"Speirs, John Lirigo. The binary and ternary systems formed by calcium fluoride, lithium fluoride and beryllium fluoride: phase diagrams and electrolytic studies. Michigan State College of Agriculture and Applied Science, 1952."
BeF2,LiF,0.345,0.655,727,Speirs (1952),Liquidus- Li2BeF4,"Speirs, John Lirigo. The binary and ternary systems formed by calcium fluoride, lithium fluoride and beryllium fluoride: phase diagrams and electrolytic studies. Michigan State College of Agriculture and Applied Science, 1952."
BeF2,LiF,0.345,0.655,730,Speirs (1952),Liquidus- Li2BeF4,"Speirs, John Lirigo. The binary and ternary systems formed by calcium fluoride, lithium fluoride and beryllium fluoride: phase diagrams and electrolytic studies. Michigan State College of Agriculture and Applied Science, 1952."
BeF2,LiF,0.349,0.651,729,Speirs (1952),Liquidus- Li2BeF4,"Speirs, John Lirigo. The binary and ternary systems formed by calcium fluoride, lithium fluoride and beryllium fluoride: phase diagrams and electrolytic studies. Michigan State College of Agriculture and Applied Science, 1952."
BeF2,LiF,0.35,0.65,725,Speirs (1952),Liquidus- Li2BeF4,"Speirs, John Lirigo. The binary and ternary systems formed by calcium fluoride, lithium fluoride and beryllium fluoride: phase diagrams and electrolytic studies. Michigan State College of Agriculture and Applied Science, 1952."
BeF2,LiF,0.351,0.649,729,Speirs (1952),Liquidus- Li2BeF4,"Speirs, John Lirigo. The binary and ternary systems formed by calcium fluoride, lithium fluoride and beryllium fluoride: phase diagrams and electrolytic studies. Michigan State College of Agriculture and Applied Science, 1952."
BeF2,LiF,0.353,0.647,731,Speirs (1952),Liquidus- Li2BeF4,"Speirs, John Lirigo. The binary and ternary systems formed by calcium fluoride, lithium fluoride and beryllium fluoride: phase diagrams and electrolytic studies. Michigan State College of Agriculture and Applied Science, 1952."
BeF2,LiF,0.353,0.647,727,Speirs (1952),Liquidus- Li2BeF4,"Speirs, John Lirigo. The binary and ternary systems formed by calcium fluoride, lithium fluoride and beryllium fluoride: phase diagrams and electrolytic studies. Michigan State College of Agriculture and Applied Science, 1952."
BeF2,LiF,0.358,0.642,727,Speirs (1952),Liquidus- Li2BeF4,"Speirs, John Lirigo. The binary and ternary systems formed by calcium fluoride, lithium fluoride and beryllium fluoride: phase diagrams and electrolytic studies. Michigan State College of Agriculture and Applied Science, 1952."
BeF2,LiF,0.359,0.641,722,Speirs (1952),Liquidus- Li2BeF4,"Speirs, John Lirigo. The binary and ternary systems formed by calcium fluoride, lithium fluoride and beryllium fluoride: phase diagrams and electrolytic studies. Michigan State College of Agriculture and Applied Science, 1952."
BeF2,LiF,0.36,0.64,731,Speirs (1952),Liquidus- Li2BeF4,"Speirs, John Lirigo. The binary and ternary systems formed by calcium fluoride, lithium fluoride and beryllium fluoride: phase diagrams and electrolytic studies. Michigan State College of Agriculture and Applied Science, 1952."
BeF2,LiF,0.36,0.64,716,Speirs (1952),Liquidus- Li2BeF4,"Speirs, John Lirigo. The binary and ternary systems formed by calcium fluoride, lithium fluoride and beryllium fluoride: phase diagrams and electrolytic studies. Michigan State College of Agriculture and Applied Science, 1952."
BeF2,LiF,0.367,0.633,723,Speirs (1952),Liquidus- Li2BeF4,"Speirs, John Lirigo. The binary and ternary systems formed by calcium fluoride, lithium fluoride and beryllium fluoride: phase diagrams and electrolytic studies. Michigan State College of Agriculture and Applied Science, 1952."
BeF2,LiF,0.38,0.62,718,Speirs (1952),Liquidus- Li2BeF4,"Speirs, John Lirigo. The binary and ternary systems formed by calcium fluoride, lithium fluoride and beryllium fluoride: phase diagrams and electrolytic studies. Michigan State College of Agriculture and Applied Science, 1952."
BeF2,LiF,0.4,0.6,713,Speirs (1952),Liquidus- Li2BeF4,"Speirs, John Lirigo. The binary and ternary systems formed by calcium fluoride, lithium fluoride and beryllium fluoride: phase diagrams and electrolytic studies. Michigan State College of Agriculture and Applied Science, 1952."
BeF2,LiF,0.4,0.6,712,Speirs (1952),Liquidus- Li2BeF4,"Speirs, John Lirigo. The binary and ternary systems formed by calcium fluoride, lithium fluoride and beryllium fluoride: phase diagrams and electrolytic studies. Michigan State College of Agriculture and Applied Science, 1952."
BeF2,LiF,0.42,0.58,700,Speirs (1952),Liquidus- Li2BeF4,"Speirs, John Lirigo. The binary and ternary systems formed by calcium fluoride, lithium fluoride and beryllium fluoride: phase diagrams and electrolytic studies. Michigan State College of Agriculture and Applied Science, 1952."
BeF2,LiF,0.43,0.57,691,Speirs (1952),Liquidus- Li2BeF4,"Speirs, John Lirigo. The binary and ternary systems formed by calcium fluoride, lithium fluoride and beryllium fluoride: phase diagrams and electrolytic studies. Michigan State College of Agriculture and Applied Science, 1952."
BeF2,LiF,0.45,0.55,678,Speirs (1952),Liquidus- Li2BeF4,"Speirs, John Lirigo. The binary and ternary systems formed by calcium fluoride, lithium fluoride and beryllium fluoride: phase diagrams and electrolytic studies. Michigan State College of Agriculture and Applied Science, 1952."
BeF2,LiF,0.464,0.536,663,Speirs (1952),Liquidus- Li2BeF4,"Speirs, John Lirigo. The binary and ternary systems formed by calcium fluoride, lithium fluoride and beryllium fluoride: phase diagrams and electrolytic studies. Michigan State College of Agriculture and Applied Science, 1952."
BeF2,LiF,0.481,0.519,653,Speirs (1952),Liquidus- Li2BeF4,"Speirs, John Lirigo. The binary and ternary systems formed by calcium fluoride, lithium fluoride and beryllium fluoride: phase diagrams and electrolytic studies. Michigan State College of Agriculture and Applied Science, 1952."
BeF2,LiF,0.509,0.491,643,Speirs (1952),Liquidus- Li2BeF4,"Speirs, John Lirigo. The binary and ternary systems formed by calcium fluoride, lithium fluoride and beryllium fluoride: phase diagrams and electrolytic studies. Michigan State College of Agriculture and Applied Science, 1952."
BeF2,LiF,0.509,0.491,636,Speirs (1952),Liquidus- Li2BeF4,"Speirs, John Lirigo. The binary and ternary systems formed by calcium fluoride, lithium fluoride and beryllium fluoride: phase diagrams and electrolytic studies. Michigan State College of Agriculture and Applied Science, 1952."
BeF2,LiF,0.511,0.489,635,Speirs (1952),Liquidus- Li2BeF4,"Speirs, John Lirigo. The binary and ternary systems formed by calcium fluoride, lithium fluoride and beryllium fluoride: phase diagrams and electrolytic studies. Michigan State College of Agriculture and Applied Science, 1952."
BeF2,LiF,0.55,0.45,674,Speirs (1952),Liquidus- Li2BeF4,"Speirs, John Lirigo. The binary and ternary systems formed by calcium fluoride, lithium fluoride and beryllium fluoride: phase diagrams and electrolytic studies. Michigan State College of Agriculture and Applied Science, 1952."
BeF2,LiF,0.223,0.777,726,Speirs (1952),Solidus (LiF+Li2BeF4),"Speirs, John Lirigo. The binary and ternary systems formed by calcium fluoride, lithium fluoride and beryllium fluoride: phase diagrams and electrolytic studies. Michigan State College of Agriculture and Applied Science, 1952."
BeF2,LiF,0.23,0.77,724,Speirs (1952),Solidus (LiF+Li2BeF4),"Speirs, John Lirigo. The binary and ternary systems formed by calcium fluoride, lithium fluoride and beryllium fluoride: phase diagrams and electrolytic studies. Michigan State College of Agriculture and Applied Science, 1952."
BeF2,LiF,0.238,0.762,728,Speirs (1952),Solidus (LiF+Li2BeF4),"Speirs, John Lirigo. The binary and ternary systems formed by calcium fluoride, lithium fluoride and beryllium fluoride: phase diagrams and electrolytic studies. Michigan State College of Agriculture and Applied Science, 1952."
BeF2,LiF,0.269,0.731,723,Speirs (1952),Solidus (LiF+Li2BeF4),"Speirs, John Lirigo. The binary and ternary systems formed by calcium fluoride, lithium fluoride and beryllium fluoride: phase diagrams and electrolytic studies. Michigan State College of Agriculture and Applied Science, 1952."
BeF2,LiF,0.287,0.713,722,Speirs (1952),Solidus (LiF+Li2BeF4),"Speirs, John Lirigo. The binary and ternary systems formed by calcium fluoride, lithium fluoride and beryllium fluoride: phase diagrams and electrolytic studies. Michigan State College of Agriculture and Applied Science, 1952."
BeF2,LiF,0.304,0.696,727,Speirs (1952),Solidus (LiF+Li2BeF4),"Speirs, John Lirigo. The binary and ternary systems formed by calcium fluoride, lithium fluoride and beryllium fluoride: phase diagrams and electrolytic studies. Michigan State College of Agriculture and Applied Science, 1952."
BeF2,LiF,0.304,0.696,727,Speirs (1952),Solidus (LiF+Li2BeF4),"Speirs, John Lirigo. The binary and ternary systems formed by calcium fluoride, lithium fluoride and beryllium fluoride: phase diagrams and electrolytic studies. Michigan State College of Agriculture and Applied Science, 1952."
BeF2,LiF,0.309,0.691,728,Speirs (1952),Solidus (LiF+Li2BeF4),"Speirs, John Lirigo. The binary and ternary systems formed by calcium fluoride, lithium fluoride and beryllium fluoride: phase diagrams and electrolytic studies. Michigan State College of Agriculture and Applied Science, 1952."
BeF2,LiF,0.317,0.683,723,Speirs (1952),Solidus (LiF+Li2BeF4),"Speirs, John Lirigo. The binary and ternary systems formed by calcium fluoride, lithium fluoride and beryllium fluoride: phase diagrams and electrolytic studies. Michigan State College of Agriculture and Applied Science, 1952."
BeF2,LiF,0.32,0.68,727,Speirs (1952),Solidus (LiF+Li2BeF4),"Speirs, John Lirigo. The binary and ternary systems formed by calcium fluoride, lithium fluoride and beryllium fluoride: phase diagrams and electrolytic studies. Michigan State College of Agriculture and Applied Science, 1952."
BeF2,LiF,0.325,0.675,735,Speirs (1952),Solidus (LiF+Li2BeF4),"Speirs, John Lirigo. The binary and ternary systems formed by calcium fluoride, lithium fluoride and beryllium fluoride: phase diagrams and electrolytic studies. Michigan State College of Agriculture and Applied Science, 1952."
BeF2,LiF,0.328,0.672,728,Speirs (1952),Solidus (LiF+Li2BeF4),"Speirs, John Lirigo. The binary and ternary systems formed by calcium fluoride, lithium fluoride and beryllium fluoride: phase diagrams and electrolytic studies. Michigan State College of Agriculture and Applied Science, 1952."
BeF2,LiF,0.55,0.45,676,Speirs (1952),Liquidus (BeF2(s2)),"Speirs, John Lirigo. The binary and ternary systems formed by calcium fluoride, lithium fluoride and beryllium fluoride: phase diagrams and electrolytic studies. Michigan State College of Agriculture and Applied Science, 1952."
BeF2,LiF,0.6,0.4,748,Speirs (1952),Liquidus (BeF2(s2)),"Speirs, John Lirigo. The binary and ternary systems formed by calcium fluoride, lithium fluoride and beryllium fluoride: phase diagrams and electrolytic studies. Michigan State College of Agriculture and Applied Science, 1952."
BeF2,LiF,0.65,0.35,773,Speirs (1952),Liquidus (BeF2(s2)),"Speirs, John Lirigo. The binary and ternary systems formed by calcium fluoride, lithium fluoride and beryllium fluoride: phase diagrams and electrolytic studies. Michigan State College of Agriculture and Applied Science, 1952."
BeF2,LiF,0.7,0.3,873,Speirs (1952),Liquidus (BeF2(s2)),"Speirs, John Lirigo. The binary and ternary systems formed by calcium fluoride, lithium fluoride and beryllium fluoride: phase diagrams and electrolytic studies. Michigan State College of Agriculture and Applied Science, 1952."
BeF2,LiF,0.9,0.1,993,Speirs (1952),Liquidus (BeF2(s2)),"Speirs, John Lirigo. The binary and ternary systems formed by calcium fluoride, lithium fluoride and beryllium fluoride: phase diagrams and electrolytic studies. Michigan State College of Agriculture and Applied Science, 1952."
BeF2,LiF,0.95,0.05,1073,Speirs (1952),Liquidus (BeF2(s2)),"Speirs, John Lirigo. The binary and ternary systems formed by calcium fluoride, lithium fluoride and beryllium fluoride: phase diagrams and electrolytic studies. Michigan State College of Agriculture and Applied Science, 1952."
BeF2,LiF,0.8,0.2,973,Speirs (1952),"Miscibility gap (MSFL,MSFL#2)","Speirs, John Lirigo. The binary and ternary systems formed by calcium fluoride, lithium fluoride and beryllium fluoride: phase diagrams and electrolytic studies. Michigan State College of Agriculture and Applied Science, 1952."
BeF2,LiF,0.536,0.464,633,Speirs (1952),Solidus (BeF2(s2)+Li2BeF4),"Speirs, John Lirigo. The binary and ternary systems formed by calcium fluoride, lithium fluoride and beryllium fluoride: phase diagrams and electrolytic studies. Michigan State College of Agriculture and Applied Science, 1952."
BeF2,LiF,0.567,0.433,629,Speirs (1952),Solidus (BeF2(s2)+Li2BeF4),"Speirs, John Lirigo. The binary and ternary systems formed by calcium fluoride, lithium fluoride and beryllium fluoride: phase diagrams and electrolytic studies. Michigan State College of Agriculture and Applied Science, 1952."
BeF2,LiF,0.6,0.4,633,Speirs (1952),Solidus (BeF2(s2)+Li2BeF4),"Speirs, John Lirigo. The binary and ternary systems formed by calcium fluoride, lithium fluoride and beryllium fluoride: phase diagrams and electrolytic studies. Michigan State College of Agriculture and Applied Science, 1952."
BeF2,LiF,0,1,1118,Thilo (1949),Liquidus- LiF,Thilo (1949) DOI: https://doi.org/10.1002/zaac.19492580321
BeF2,LiF,0.1,0.9,1053,Thilo (1949),Liquidus- LiF,Thilo (1949) DOI: https://doi.org/10.1002/zaac.19492580321
BeF2,LiF,0.2,0.8,973,Thilo (1949),Liquidus- LiF,Thilo (1949) DOI: https://doi.org/10.1002/zaac.19492580321
BeF2,LiF,0.275,0.725,843,Thilo (1949),Liquidus- LiF,Thilo (1949) DOI: https://doi.org/10.1002/zaac.19492580321
BeF2,LiF,0.3,0.7,773,Thilo (1949),Liquidus- LiF,Thilo (1949) DOI: https://doi.org/10.1002/zaac.19492580321
BeF2,LiF,0.1,0.9,738,Thilo (1949),Solidus- Li2BeF4 + LiF,Thilo (1949) DOI: https://doi.org/10.1002/zaac.19492580321
BeF2,LiF,0.2,0.8,743,Thilo (1949),Solidus- Li2BeF4 + LiF,Thilo (1949) DOI: https://doi.org/10.1002/zaac.19492580321
BeF2,LiF,0.275,0.725,738,Thilo (1949),Solidus- Li2BeF4 + LiF,Thilo (1949) DOI: https://doi.org/10.1002/zaac.19492580321
BeF2,LiF,0.3,0.7,745,Thilo (1949),Solidus- Li2BeF4 + LiF,Thilo (1949) DOI: https://doi.org/10.1002/zaac.19492580321
BeF2,LiF,0.315,0.685,735,Thilo (1949),Solidus- Li2BeF4 + LiF,Thilo (1949) DOI: https://doi.org/10.1002/zaac.19492580321
BeF2,LiF,0.333,0.667,748,Thilo (1949),Liquidus- Li2BeF4,Thilo (1949) DOI: https://doi.org/10.1002/zaac.19492580321
BeF2,LiF,0.36,0.64,748,Thilo (1949),Liquidus- Li2BeF4,Thilo (1949) DOI: https://doi.org/10.1002/zaac.19492580321
BeF2,LiF,0.38,0.62,726,Thilo (1949),Liquidus- Li2BeF4,Thilo (1949) DOI: https://doi.org/10.1002/zaac.19492580321
BeF2,LiF,0.4,0.6,718,Thilo (1949),Liquidus- Li2BeF4,Thilo (1949) DOI: https://doi.org/10.1002/zaac.19492580321
BeF2,LiF,0.425,0.575,713,Thilo (1949),Liquidus- Li2BeF4,Thilo (1949) DOI: https://doi.org/10.1002/zaac.19492580321
BeF2,LiF,0.475,0.525,673,Thilo (1949),Liquidus- Li2BeF4,Thilo (1949) DOI: https://doi.org/10.1002/zaac.19492580321
BeF2,LiF,0.487,0.513,663,Thilo (1949),Liquidus- Li2BeF4,Thilo (1949) DOI: https://doi.org/10.1002/zaac.19492580321
BeF2,LiF,0.53,0.47,638,Thilo (1949),Liquidus- BeF2(s2),Thilo (1949) DOI: https://doi.org/10.1002/zaac.19492580321
BeF2,LiF,0.54,0.46,693,Thilo (1949),Liquidus- BeF2(s2),Thilo (1949) DOI: https://doi.org/10.1002/zaac.19492580321
BeF2,LiF,0.63,0.37,738,Thilo (1949),Liquidus- BeF2(s2),Thilo (1949) DOI: https://doi.org/10.1002/zaac.19492580321
BeF2,LiF,0.67,0.33,780,Thilo (1949),Liquidus- BeF2(s2),Thilo (1949) DOI: https://doi.org/10.1002/zaac.19492580321
BeF2,LiF,0.7,0.3,778,Thilo (1949),Liquidus- BeF2(s2),Thilo (1949) DOI: https://doi.org/10.1002/zaac.19492580321
BeF2,LiF,0.73,0.27,793,Thilo (1949),Liquidus- BeF2(s2),Thilo (1949) DOI: https://doi.org/10.1002/zaac.19492580321
BeF2,LiF,0.8,0.2,773,Thilo (1949),Liquidus- BeF2(s2),Thilo (1949) DOI: https://doi.org/10.1002/zaac.19492580321
BeF2,LiF,0.36,0.64,623,Thilo (1949),Solidus - Li2BeF4 + BeF2(s2),Thilo (1949) DOI: https://doi.org/10.1002/zaac.19492580321
BeF2,LiF,0.38,0.62,618,Thilo (1949),Solidus - Li2BeF4 + BeF2(s2),Thilo (1949) DOI: https://doi.org/10.1002/zaac.19492580321
BeF2,LiF,0.4,0.6,613,Thilo (1949),Solidus - Li2BeF4 + BeF2(s2),Thilo (1949) DOI: https://doi.org/10.1002/zaac.19492580321
BeF2,LiF,0.425,0.575,613,Thilo (1949),Solidus - Li2BeF4 + BeF2(s2),Thilo (1949) DOI: https://doi.org/10.1002/zaac.19492580321
BeF2,LiF,0.54,0.46,613,Thilo (1949),Solidus - Li2BeF4 + BeF2(s2),Thilo (1949) DOI: https://doi.org/10.1002/zaac.19492580321
BeF2,LiF,0.475,0.525,623,Thilo (1949),Solidus - Li2BeF4 + BeF2(s2),Thilo (1949) DOI: https://doi.org/10.1002/zaac.19492580321
BeF2,LiF,0.487,0.513,628,Thilo (1949),Solidus - Li2BeF4 + BeF2(s2),Thilo (1949) DOI: https://doi.org/10.1002/zaac.19492580321
BeF2,LiF,0.5,0.5,638,Thilo (1949),Solidus - Li2BeF4 + BeF2(s2),Thilo (1949) DOI: https://doi.org/10.1002/zaac.19492580321
BeF2,LiF,0.52,0.48,633,Thilo (1949),Solidus - Li2BeF4 + BeF2(s2),Thilo (1949) DOI: https://doi.org/10.1002/zaac.19492580321
BeF2,LiF,0.57,0.43,640,Thilo (1949),Solidus - Li2BeF4 + BeF2(s2),Thilo (1949) DOI: https://doi.org/10.1002/zaac.19492580321
BeF2,LiF,0.6,0.4,638,Thilo (1949),Solidus - Li2BeF4 + BeF2(s2),Thilo (1949) DOI: https://doi.org/10.1002/zaac.19492580321
BeF2,LiF,0.63,0.37,633,Thilo (1949),Solidus - Li2BeF4 + BeF2(s2),Thilo (1949) DOI: https://doi.org/10.1002/zaac.19492580321
BeF2,LiF,0.67,0.33,643,Thilo (1949),Solidus - Li2BeF4 + BeF2(s2),Thilo (1949) DOI: https://doi.org/10.1002/zaac.19492580321
BeF2,LiF,0.7,0.3,638,Thilo (1949),Solidus - Li2BeF4 + BeF2(s2),Thilo (1949) DOI: https://doi.org/10.1002/zaac.19492580321
BeF2,LiF,0.73,0.27,638,Thilo (1949),Solidus - Li2BeF4 + BeF2(s2),Thilo (1949) DOI: https://doi.org/10.1002/zaac.19492580321
BeF2,LiF,0.8,0.2,643,Thilo (1949),Solidus - Li2BeF4 + BeF2(s2),Thilo (1949) DOI: https://doi.org/10.1002/zaac.19492580321
BeF2,LiF,0.67,0.33,690,Thilo (1949),Solidus - Li2BeF4 + BeF2(s2),Thilo (1949) DOI: https://doi.org/10.1002/zaac.19492580321
BeF2,LiF,0.7,0.3,690,Thilo (1949),Solidus - Li2BeF4 + BeF2(s2),Thilo (1949) DOI: https://doi.org/10.1002/zaac.19492580321
BeF2,LiF,0.73,0.27,693,Thilo (1949),Solidus - Li2BeF4 + BeF2(s2),Thilo (1949) DOI: https://doi.org/10.1002/zaac.19492580321
BeF2,LiF,0.8,0.2,704,Thilo (1949),Solidus - Li2BeF4 + BeF2(s2),Thilo (1949) DOI: https://doi.org/10.1002/zaac.19492580321
LiF,NaF,0,1,1267.65,Malinovsky and Gabcova (1976),Liquidus,"Malinovsky, M.; Gabcova, J. Thermodynamic Analysis of the Two-Component Systems LiF-NaF and NaF-NaCl. Chem. Zvesti 1976, 30, 793."
LiF,NaF,0.05,0.95,1265.65,Malinovsky and Gabcova (1976),Liquidus,"Malinovsky, M.; Gabcova, J. Thermodynamic Analysis of the Two-Component Systems LiF-NaF and NaF-NaCl. Chem. Zvesti 1976, 30, 793."
LiF,NaF,0.01,0.99,1264.15,Malinovsky and Gabcova (1976),Liquidus,"Malinovsky, M.; Gabcova, J. Thermodynamic Analysis of the Two-Component Systems LiF-NaF and NaF-NaCl. Chem. Zvesti 1976, 30, 793."
LiF,NaF,0.015,0.985,1261.65,Malinovsky and Gabcova (1976),Liquidus,"Malinovsky, M.; Gabcova, J. Thermodynamic Analysis of the Two-Component Systems LiF-NaF and NaF-NaCl. Chem. Zvesti 1976, 30, 793."
LiF,NaF,0.02,0.98,1260.15,Malinovsky and Gabcova (1976),Liquidus,"Malinovsky, M.; Gabcova, J. Thermodynamic Analysis of the Two-Component Systems LiF-NaF and NaF-NaCl. Chem. Zvesti 1976, 30, 793."
LiF,NaF,0.025,0.975,1258.65,Malinovsky and Gabcova (1976),Liquidus,"Malinovsky, M.; Gabcova, J. Thermodynamic Analysis of the Two-Component Systems LiF-NaF and NaF-NaCl. Chem. Zvesti 1976, 30, 793."
LiF,NaF,0.03,0.97,1256.15,Malinovsky and Gabcova (1976),Liquidus,"Malinovsky, M.; Gabcova, J. Thermodynamic Analysis of the Two-Component Systems LiF-NaF and NaF-NaCl. Chem. Zvesti 1976, 30, 793."
LiF,NaF,0.035,0.965,1254.15,Malinovsky and Gabcova (1976),Liquidus,"Malinovsky, M.; Gabcova, J. Thermodynamic Analysis of the Two-Component Systems LiF-NaF and NaF-NaCl. Chem. Zvesti 1976, 30, 793."
LiF,NaF,0.04,0.96,1252.15,Malinovsky and Gabcova (1976),Liquidus,"Malinovsky, M.; Gabcova, J. Thermodynamic Analysis of the Two-Component Systems LiF-NaF and NaF-NaCl. Chem. Zvesti 1976, 30, 793."
LiF,NaF,0.045,0.955,1250.15,Malinovsky and Gabcova (1976),Liquidus,"Malinovsky, M.; Gabcova, J. Thermodynamic Analysis of the Two-Component Systems LiF-NaF and NaF-NaCl. Chem. Zvesti 1976, 30, 793."
LiF,NaF,0.05,0.95,1248.15,Malinovsky and Gabcova (1976),Liquidus,"Malinovsky, M.; Gabcova, J. Thermodynamic Analysis of the Two-Component Systems LiF-NaF and NaF-NaCl. Chem. Zvesti 1976, 30, 793."
LiF,NaF,0.06,0.94,1244.15,Malinovsky and Gabcova (1976),Liquidus,"Malinovsky, M.; Gabcova, J. Thermodynamic Analysis of the Two-Component Systems LiF-NaF and NaF-NaCl. Chem. Zvesti 1976, 30, 793."
LiF,NaF,0.07,0.93,1239.65,Malinovsky and Gabcova (1976),Liquidus,"Malinovsky, M.; Gabcova, J. Thermodynamic Analysis of the Two-Component Systems LiF-NaF and NaF-NaCl. Chem. Zvesti 1976, 30, 793."
LiF,NaF,0.08,0.92,1236.15,Malinovsky and Gabcova (1976),Liquidus,"Malinovsky, M.; Gabcova, J. Thermodynamic Analysis of the Two-Component Systems LiF-NaF and NaF-NaCl. Chem. Zvesti 1976, 30, 793."
LiF,NaF,0.09,0.91,1232.15,Malinovsky and Gabcova (1976),Liquidus,"Malinovsky, M.; Gabcova, J. Thermodynamic Analysis of the Two-Component Systems LiF-NaF and NaF-NaCl. Chem. Zvesti 1976, 30, 793."
LiF,NaF,0.1,0.9,1227.15,Malinovsky and Gabcova (1976),Liquidus,"Malinovsky, M.; Gabcova, J. Thermodynamic Analysis of the Two-Component Systems LiF-NaF and NaF-NaCl. Chem. Zvesti 1976, 30, 793."
LiF,NaF,0.2,0.8,1182.15,Malinovsky and Gabcova (1976),Liquidus,"Malinovsky, M.; Gabcova, J. Thermodynamic Analysis of the Two-Component Systems LiF-NaF and NaF-NaCl. Chem. Zvesti 1976, 30, 793."
LiF,NaF,0.3,0.7,1128.15,Malinovsky and Gabcova (1976),Liquidus,"Malinovsky, M.; Gabcova, J. Thermodynamic Analysis of the Two-Component Systems LiF-NaF and NaF-NaCl. Chem. Zvesti 1976, 30, 793."
LiF,NaF,0.4,0.6,1071.15,Malinovsky and Gabcova (1976),Liquidus,"Malinovsky, M.; Gabcova, J. Thermodynamic Analysis of the Two-Component Systems LiF-NaF and NaF-NaCl. Chem. Zvesti 1976, 30, 793."
LiF,NaF,0.5,0.5,1009.15,Malinovsky and Gabcova (1976),Liquidus,"Malinovsky, M.; Gabcova, J. Thermodynamic Analysis of the Two-Component Systems LiF-NaF and NaF-NaCl. Chem. Zvesti 1976, 30, 793."
LiF,NaF,0.55,0.45,974.65,Malinovsky and Gabcova (1976),Liquidus,"Malinovsky, M.; Gabcova, J. Thermodynamic Analysis of the Two-Component Systems LiF-NaF and NaF-NaCl. Chem. Zvesti 1976, 30, 793."
LiF,NaF,0.56,0.44,965.15,Malinovsky and Gabcova (1976),Liquidus,"Malinovsky, M.; Gabcova, J. Thermodynamic Analysis of the Two-Component Systems LiF-NaF and NaF-NaCl. Chem. Zvesti 1976, 30, 793."
LiF,NaF,0.57,0.43,957.65,Malinovsky and Gabcova (1976),Liquidus,"Malinovsky, M.; Gabcova, J. Thermodynamic Analysis of the Two-Component Systems LiF-NaF and NaF-NaCl. Chem. Zvesti 1976, 30, 793."
LiF,NaF,0.58,0.42,948.65,Malinovsky and Gabcova (1976),Liquidus,"Malinovsky, M.; Gabcova, J. Thermodynamic Analysis of the Two-Component Systems LiF-NaF and NaF-NaCl. Chem. Zvesti 1976, 30, 793."
LiF,NaF,0.59,0.41,938.65,Malinovsky and Gabcova (1976),Liquidus,"Malinovsky, M.; Gabcova, J. Thermodynamic Analysis of the Two-Component Systems LiF-NaF and NaF-NaCl. Chem. Zvesti 1976, 30, 793."
LiF,NaF,0.595,0.405,935.15,Malinovsky and Gabcova (1976),Liquidus,"Malinovsky, M.; Gabcova, J. Thermodynamic Analysis of the Two-Component Systems LiF-NaF and NaF-NaCl. Chem. Zvesti 1976, 30, 793."
LiF,NaF,0.6,0.4,930.15,Malinovsky and Gabcova (1976),Liquidus,"Malinovsky, M.; Gabcova, J. Thermodynamic Analysis of the Two-Component Systems LiF-NaF and NaF-NaCl. Chem. Zvesti 1976, 30, 793."
LiF,NaF,0.61,0.39,928.65,Malinovsky and Gabcova (1976),Liquidus,"Malinovsky, M.; Gabcova, J. Thermodynamic Analysis of the Two-Component Systems LiF-NaF and NaF-NaCl. Chem. Zvesti 1976, 30, 793."
LiF,NaF,0.615,0.385,930.15,Malinovsky and Gabcova (1976),Liquidus,"Malinovsky, M.; Gabcova, J. Thermodynamic Analysis of the Two-Component Systems LiF-NaF and NaF-NaCl. Chem. Zvesti 1976, 30, 793."
LiF,NaF,0.62,0.38,934.65,Malinovsky and Gabcova (1976),Liquidus,"Malinovsky, M.; Gabcova, J. Thermodynamic Analysis of the Two-Component Systems LiF-NaF and NaF-NaCl. Chem. Zvesti 1976, 30, 793."
LiF,NaF,0.63,0.37,940.15,Malinovsky and Gabcova (1976),Liquidus,"Malinovsky, M.; Gabcova, J. Thermodynamic Analysis of the Two-Component Systems LiF-NaF and NaF-NaCl. Chem. Zvesti 1976, 30, 793."
LiF,NaF,0.64,0.36,948.15,Malinovsky and Gabcova (1976),Liquidus,"Malinovsky, M.; Gabcova, J. Thermodynamic Analysis of the Two-Component Systems LiF-NaF and NaF-NaCl. Chem. Zvesti 1976, 30, 793."
LiF,NaF,0.65,0.35,954.15,Malinovsky and Gabcova (1976),Liquidus,"Malinovsky, M.; Gabcova, J. Thermodynamic Analysis of the Two-Component Systems LiF-NaF and NaF-NaCl. Chem. Zvesti 1976, 30, 793."
LiF,NaF,0.7,0.3,983.65,Malinovsky and Gabcova (1976),Liquidus,"Malinovsky, M.; Gabcova, J. Thermodynamic Analysis of the Two-Component Systems LiF-NaF and NaF-NaCl. Chem. Zvesti 1976, 30, 793."
LiF,NaF,0.8,0.2,1033.65,Malinovsky and Gabcova (1976),Liquidus,"Malinovsky, M.; Gabcova, J. Thermodynamic Analysis of the Two-Component Systems LiF-NaF and NaF-NaCl. Chem. Zvesti 1976, 30, 793."
LiF,NaF,0.9,0.1,1077.65,Malinovsky and Gabcova (1976),Liquidus,"Malinovsky, M.; Gabcova, J. Thermodynamic Analysis of the Two-Component Systems LiF-NaF and NaF-NaCl. Chem. Zvesti 1976, 30, 793."
LiF,NaF,0.95,0.05,1100.15,Malinovsky and Gabcova (1976),Liquidus,"Malinovsky, M.; Gabcova, J. Thermodynamic Analysis of the Two-Component Systems LiF-NaF and NaF-NaCl. Chem. Zvesti 1976, 30, 793."
LiF,NaF,0.96,0.04,1107.15,Malinovsky and Gabcova (1976),Liquidus,"Malinovsky, M.; Gabcova, J. Thermodynamic Analysis of the Two-Component Systems LiF-NaF and NaF-NaCl. Chem. Zvesti 1976, 30, 793."
LiF,NaF,0.97,0.03,1111.15,Malinovsky and Gabcova (1976),Liquidus,"Malinovsky, M.; Gabcova, J. Thermodynamic Analysis of the Two-Component Systems LiF-NaF and NaF-NaCl. Chem. Zvesti 1976, 30, 793."
LiF,NaF,0.98,0.02,1115.15,Malinovsky and Gabcova (1976),Liquidus,"Malinovsky, M.; Gabcova, J. Thermodynamic Analysis of the Two-Component Systems LiF-NaF and NaF-NaCl. Chem. Zvesti 1976, 30, 793."
LiF,NaF,0.99,0.01,1118.15,Malinovsky and Gabcova (1976),Liquidus,"Malinovsky, M.; Gabcova, J. Thermodynamic Analysis of the Two-Component Systems LiF-NaF and NaF-NaCl. Chem. Zvesti 1976, 30, 793."
LiF,NaF,0.995,0.005,1120.15,Malinovsky and Gabcova (1976),Liquidus,"Malinovsky, M.; Gabcova, J. Thermodynamic Analysis of the Two-Component Systems LiF-NaF and NaF-NaCl. Chem. Zvesti 1976, 30, 793."
LiF,NaF,1,0,1122.45,Malinovsky and Gabcova (1976),Liquidus,"Malinovsky, M.; Gabcova, J. Thermodynamic Analysis of the Two-Component Systems LiF-NaF and NaF-NaCl. Chem. Zvesti 1976, 30, 793."
LiF,NaF,0.08,0.92,920.15,Malinovsky and Gabcova (1976),Solidus,"Malinovsky, M.; Gabcova, J. Thermodynamic Analysis of the Two-Component Systems LiF-NaF and NaF-NaCl. Chem. Zvesti 1976, 30, 793."
LiF,NaF,0.1,0.9,918.15,Malinovsky and Gabcova (1976),Solidus,"Malinovsky, M.; Gabcova, J. Thermodynamic Analysis of the Two-Component Systems LiF-NaF and NaF-NaCl. Chem. Zvesti 1976, 30, 793."
LiF,NaF,0.2,0.8,926.15,Malinovsky and Gabcova (1976),Solidus,"Malinovsky, M.; Gabcova, J. Thermodynamic Analysis of the Two-Component Systems LiF-NaF and NaF-NaCl. Chem. Zvesti 1976, 30, 793."
LiF,NaF,0.3,0.7,927.15,Malinovsky and Gabcova (1976),Solidus,"Malinovsky, M.; Gabcova, J. Thermodynamic Analysis of the Two-Component Systems LiF-NaF and NaF-NaCl. Chem. Zvesti 1976, 30, 793."
LiF,NaF,0.4,0.6,927.15,Malinovsky and Gabcova (1976),Solidus,"Malinovsky, M.; Gabcova, J. Thermodynamic Analysis of the Two-Component Systems LiF-NaF and NaF-NaCl. Chem. Zvesti 1976, 30, 793."
LiF,NaF,0.5,0.5,926.15,Malinovsky and Gabcova (1976),Solidus,"Malinovsky, M.; Gabcova, J. Thermodynamic Analysis of the Two-Component Systems LiF-NaF and NaF-NaCl. Chem. Zvesti 1976, 30, 793."
LiF,NaF,0.55,0.45,925.65,Malinovsky and Gabcova (1976),Solidus,"Malinovsky, M.; Gabcova, J. Thermodynamic Analysis of the Two-Component Systems LiF-NaF and NaF-NaCl. Chem. Zvesti 1976, 30, 793."
LiF,NaF,0.56,0.44,926.15,Malinovsky and Gabcova (1976),Solidus,"Malinovsky, M.; Gabcova, J. Thermodynamic Analysis of the Two-Component Systems LiF-NaF and NaF-NaCl. Chem. Zvesti 1976, 30, 793."
LiF,NaF,0.57,0.43,925.65,Malinovsky and Gabcova (1976),Solidus,"Malinovsky, M.; Gabcova, J. Thermodynamic Analysis of the Two-Component Systems LiF-NaF and NaF-NaCl. Chem. Zvesti 1976, 30, 793."
LiF,NaF,0.58,0.42,926.15,Malinovsky and Gabcova (1976),Solidus,"Malinovsky, M.; Gabcova, J. Thermodynamic Analysis of the Two-Component Systems LiF-NaF and NaF-NaCl. Chem. Zvesti 1976, 30, 793."
LiF,NaF,0.59,0.41,926.15,Malinovsky and Gabcova (1976),Solidus,"Malinovsky, M.; Gabcova, J. Thermodynamic Analysis of the Two-Component Systems LiF-NaF and NaF-NaCl. Chem. Zvesti 1976, 30, 793."
LiF,NaF,0.595,0.405,926.15,Malinovsky and Gabcova (1976),Solidus,"Malinovsky, M.; Gabcova, J. Thermodynamic Analysis of the Two-Component Systems LiF-NaF and NaF-NaCl. Chem. Zvesti 1976, 30, 793."
LiF,NaF,0.6,0.4,926.15,Malinovsky and Gabcova (1976),Solidus,"Malinovsky, M.; Gabcova, J. Thermodynamic Analysis of the Two-Component Systems LiF-NaF and NaF-NaCl. Chem. Zvesti 1976, 30, 793."
LiF,NaF,0.605,0.395,926.15,Malinovsky and Gabcova (1976),Solidus,"Malinovsky, M.; Gabcova, J. Thermodynamic Analysis of the Two-Component Systems LiF-NaF and NaF-NaCl. Chem. Zvesti 1976, 30, 793."
LiF,NaF,0.61,0.39,926.15,Malinovsky and Gabcova (1976),Solidus,"Malinovsky, M.; Gabcova, J. Thermodynamic Analysis of the Two-Component Systems LiF-NaF and NaF-NaCl. Chem. Zvesti 1976, 30, 793."
LiF,NaF,0.615,0.385,925.65,Malinovsky and Gabcova (1976),Solidus,"Malinovsky, M.; Gabcova, J. Thermodynamic Analysis of the Two-Component Systems LiF-NaF and NaF-NaCl. Chem. Zvesti 1976, 30, 793."
LiF,NaF,0.62,0.38,926.15,Malinovsky and Gabcova (1976),Solidus,"Malinovsky, M.; Gabcova, J. Thermodynamic Analysis of the Two-Component Systems LiF-NaF and NaF-NaCl. Chem. Zvesti 1976, 30, 793."
LiF,NaF,0.63,0.37,926.15,Malinovsky and Gabcova (1976),Solidus,"Malinovsky, M.; Gabcova, J. Thermodynamic Analysis of the Two-Component Systems LiF-NaF and NaF-NaCl. Chem. Zvesti 1976, 30, 793."
LiF,NaF,0.64,0.36,926.15,Malinovsky and Gabcova (1976),Solidus,"Malinovsky, M.; Gabcova, J. Thermodynamic Analysis of the Two-Component Systems LiF-NaF and NaF-NaCl. Chem. Zvesti 1976, 30, 793."
LiF,NaF,0.65,0.35,926.15,Malinovsky and Gabcova (1976),Solidus,"Malinovsky, M.; Gabcova, J. Thermodynamic Analysis of the Two-Component Systems LiF-NaF and NaF-NaCl. Chem. Zvesti 1976, 30, 793."
LiF,NaF,0.7,0.3,925.15,Malinovsky and Gabcova (1976),Solidus,"Malinovsky, M.; Gabcova, J. Thermodynamic Analysis of the Two-Component Systems LiF-NaF and NaF-NaCl. Chem. Zvesti 1976, 30, 793."
LiF,NaF,0.8,0.2,926.15,Malinovsky and Gabcova (1976),Solidus,"Malinovsky, M.; Gabcova, J. Thermodynamic Analysis of the Two-Component Systems LiF-NaF and NaF-NaCl. Chem. Zvesti 1976, 30, 793."
LiF,NaF,0.9,0.1,924.65,Malinovsky and Gabcova (1976),Solidus,"Malinovsky, M.; Gabcova, J. Thermodynamic Analysis of the Two-Component Systems LiF-NaF and NaF-NaCl. Chem. Zvesti 1976, 30, 793."
LiF,NaF,0.95,0.05,924.15,Malinovsky and Gabcova (1976),Solidus,"Malinovsky, M.; Gabcova, J. Thermodynamic Analysis of the Two-Component Systems LiF-NaF and NaF-NaCl. Chem. Zvesti 1976, 30, 793."
LiF,NaF,0.96,0.04,924.15,Malinovsky and Gabcova (1976),Solidus,"Malinovsky, M.; Gabcova, J. Thermodynamic Analysis of the Two-Component Systems LiF-NaF and NaF-NaCl. Chem. Zvesti 1976, 30, 793."
LiF,NaF,0.97,0.03,924.15,Malinovsky and Gabcova (1976),Solidus,"Malinovsky, M.; Gabcova, J. Thermodynamic Analysis of the Two-Component Systems LiF-NaF and NaF-NaCl. Chem. Zvesti 1976, 30, 793."
LiF,NaF,0.98,0.02,928.15,Malinovsky and Gabcova (1976),Solidus,"Malinovsky, M.; Gabcova, J. Thermodynamic Analysis of the Two-Component Systems LiF-NaF and NaF-NaCl. Chem. Zvesti 1976, 30, 793."
LiF,NaF,0.99,0.01,929.15,Malinovsky and Gabcova (1976),Solidus,"Malinovsky, M.; Gabcova, J. Thermodynamic Analysis of the Two-Component Systems LiF-NaF and NaF-NaCl. Chem. Zvesti 1976, 30, 793."
LiF,NaF,0.995,0.005,928.15,Malinovsky and Gabcova (1976),Solidus,"Malinovsky, M.; Gabcova, J. Thermodynamic Analysis of the Two-Component Systems LiF-NaF and NaF-NaCl. Chem. Zvesti 1976, 30, 793."
LiF,NaF,0.083,0.917,898.15,Short and Roy (1964),Two phase equilibria,DOI: 10.1111/j.1151-2916.1964.tb14375.x
LiF,NaF,0.985,0.015,898.15,Short and Roy (1964),Two phase equilibria,DOI: 10.1111/j.1151-2916.1964.tb14375.x
LiF,NaF,0,1,1268.65,Holm et al. (1965),Liquidus,"Holm, J. L.; Pikas, A. L.; Ryhage, R.; Nielsen, P. H.; Sjoberg, B.; Larsen, E. Phase Relations in the Systems NaF-LiF, NaF-KF, and NaF-RbF. Acta Chem. Scand. 1965, 19, 638-644."
LiF,NaF,0.05,0.95,1248.25,Holm et al. (1965),Liquidus,"Holm, J. L.; Pikas, A. L.; Ryhage, R.; Nielsen, P. H.; Sjoberg, B.; Larsen, E. Phase Relations in the Systems NaF-LiF, NaF-KF, and NaF-RbF. Acta Chem. Scand. 1965, 19, 638-644."
LiF,NaF,0.1,0.9,1229.05,Holm et al. (1965),Liquidus,"Holm, J. L.; Pikas, A. L.; Ryhage, R.; Nielsen, P. H.; Sjoberg, B.; Larsen, E. Phase Relations in the Systems NaF-LiF, NaF-KF, and NaF-RbF. Acta Chem. Scand. 1965, 19, 638-644."
LiF,NaF,0.1989,0.8011,1182.95,Holm et al. (1965),Liquidus,"Holm, J. L.; Pikas, A. L.; Ryhage, R.; Nielsen, P. H.; Sjoberg, B.; Larsen, E. Phase Relations in the Systems NaF-LiF, NaF-KF, and NaF-RbF. Acta Chem. Scand. 1965, 19, 638-644."
LiF,NaF,0.3,0.7,1132.35,Holm et al. (1965),Liquidus,"Holm, J. L.; Pikas, A. L.; Ryhage, R.; Nielsen, P. H.; Sjoberg, B.; Larsen, E. Phase Relations in the Systems NaF-LiF, NaF-KF, and NaF-RbF. Acta Chem. Scand. 1965, 19, 638-644."
LiF,NaF,0.4,0.6,1075.15,Holm et al. (1965),Liquidus,"Holm, J. L.; Pikas, A. L.; Ryhage, R.; Nielsen, P. H.; Sjoberg, B.; Larsen, E. Phase Relations in the Systems NaF-LiF, NaF-KF, and NaF-RbF. Acta Chem. Scand. 1965, 19, 638-644."
LiF,NaF,0.5,0.5,1006.85,Holm et al. (1965),Liquidus,"Holm, J. L.; Pikas, A. L.; Ryhage, R.; Nielsen, P. H.; Sjoberg, B.; Larsen, E. Phase Relations in the Systems NaF-LiF, NaF-KF, and NaF-RbF. Acta Chem. Scand. 1965, 19, 638-644."
LiF,NaF,0.6,0.4,926.75,Holm et al. (1965),Liquidus,"Holm, J. L.; Pikas, A. L.; Ryhage, R.; Nielsen, P. H.; Sjoberg, B.; Larsen, E. Phase Relations in the Systems NaF-LiF, NaF-KF, and NaF-RbF. Acta Chem. Scand. 1965, 19, 638-644."
LiF,NaF,0.6443,0.3557,946.85,Holm et al. (1965),Liquidus,"Holm, J. L.; Pikas, A. L.; Ryhage, R.; Nielsen, P. H.; Sjoberg, B.; Larsen, E. Phase Relations in the Systems NaF-LiF, NaF-KF, and NaF-RbF. Acta Chem. Scand. 1965, 19, 638-644."
LiF,NaF,0.7,0.3,979.75,Holm et al. (1965),Liquidus,"Holm, J. L.; Pikas, A. L.; Ryhage, R.; Nielsen, P. H.; Sjoberg, B.; Larsen, E. Phase Relations in the Systems NaF-LiF, NaF-KF, and NaF-RbF. Acta Chem. Scand. 1965, 19, 638-644."
LiF,NaF,0.8,0.2,1034.35,Holm et al. (1965),Liquidus,"Holm, J. L.; Pikas, A. L.; Ryhage, R.; Nielsen, P. H.; Sjoberg, B.; Larsen, E. Phase Relations in the Systems NaF-LiF, NaF-KF, and NaF-RbF. Acta Chem. Scand. 1965, 19, 638-644."
