Repository: JackAnthonyWilson/MOLTSA

# **MOLTSA – Molten Salt Thermochemical Data Platform**

**MOLTSA** is an open, web-based R-Shiny application for accessing, visualizing, and analyzing thermochemical data relevant to molten salt reactor research. It overlays literature datasets with CALPHAD-modeled properties (e.g., phase equilibria and $\Delta _{mix} H$) and provides utilities that shorten the path from experimental data to validated thermodynamic model inputs.

A live up-to-date deployment is available at:
http://moltsa.com

---

File: data/phase_equilibria/pe1.csv (part 8 of 8)
Species 1,Species 2,Mole frac species 1,Mole frac species 2,Temp (K),Author,type,Link
LiF,NaF,0.9,0.1,1080.55,Holm et al. (1965),Liquidus,"Holm, J. L.; Pikas, A. L.; Ryhage, R.; Nielsen, P. H.; Sjoberg, B.; Larsen, E. Phase Relations in the Systems NaF-LiF, NaF-KF, and NaF-RbF. Acta Chem. Scand. 1965, 19, 638-644."
LiF,NaF,1,0,1120.45,Holm et al. (1965),Liquidus,"Holm, J. L.; Pikas, A. L.; Ryhage, R.; Nielsen, P. H.; Sjoberg, B.; Larsen, E. Phase Relations in the Systems NaF-LiF, NaF-KF, and NaF-RbF. Acta Chem. Scand. 1965, 19, 638-644."
LiF,NaF,0.05,0.95,914.15,Holm et al. (1965),Solidus,"Holm, J. L.; Pikas, A. L.; Ryhage, R.; Nielsen, P. H.; Sjoberg, B.; Larsen, E. Phase Relations in the Systems NaF-LiF, NaF-KF, and NaF-RbF. Acta Chem. Scand. 1965, 19, 638-644."
LiF,NaF,0.1,0.9,919.15,Holm et al. (1965),Solidus,"Holm, J. L.; Pikas, A. L.; Ryhage, R.; Nielsen, P. H.; Sjoberg, B.; Larsen, E. Phase Relations in the Systems NaF-LiF, NaF-KF, and NaF-RbF. Acta Chem. Scand. 1965, 19, 638-644."
LiF,NaF,0.1989,0.8011,921.15,Holm et al. (1965),Solidus,"Holm, J. L.; Pikas, A. L.; Ryhage, R.; Nielsen, P. H.; Sjoberg, B.; Larsen, E. Phase Relations in the Systems NaF-LiF, NaF-KF, and NaF-RbF. Acta Chem. Scand. 1965, 19, 638-644."
LiF,NaF,0.3,0.7,922.15,Holm et al. (1965),Solidus,"Holm, J. L.; Pikas, A. L.; Ryhage, R.; Nielsen, P. H.; Sjoberg, B.; Larsen, E. Phase Relations in the Systems NaF-LiF, NaF-KF, and NaF-RbF. Acta Chem. Scand. 1965, 19, 638-644."
LiF,NaF,0.4,0.6,922.85,Holm et al. (1965),Solidus,"Holm, J. L.; Pikas, A. L.; Ryhage, R.; Nielsen, P. H.; Sjoberg, B.; Larsen, E. Phase Relations in the Systems NaF-LiF, NaF-KF, and NaF-RbF. Acta Chem. Scand. 1965, 19, 638-644."
LiF,NaF,0.5,0.5,923.15,Holm et al. (1965),Solidus,"Holm, J. L.; Pikas, A. L.; Ryhage, R.; Nielsen, P. H.; Sjoberg, B.; Larsen, E. Phase Relations in the Systems NaF-LiF, NaF-KF, and NaF-RbF. Acta Chem. Scand. 1965, 19, 638-644."
LiF,NaF,0.6,0.4,923.35,Holm et al. (1965),Solidus,"Holm, J. L.; Pikas, A. L.; Ryhage, R.; Nielsen, P. H.; Sjoberg, B.; Larsen, E. Phase Relations in the Systems NaF-LiF, NaF-KF, and NaF-RbF. Acta Chem. Scand. 1965, 19, 638-644."
LiF,NaF,0.6443,0.3557,923.25,Holm et al. (1965),Solidus,"Holm, J. L.; Pikas, A. L.; Ryhage, R.; Nielsen, P. H.; Sjoberg, B.; Larsen, E. Phase Relations in the Systems NaF-LiF, NaF-KF, and NaF-RbF. Acta Chem. Scand. 1965, 19, 638-644."
LiF,NaF,0.7,0.3,922.95,Holm et al. (1965),Solidus,"Holm, J. L.; Pikas, A. L.; Ryhage, R.; Nielsen, P. H.; Sjoberg, B.; Larsen, E. Phase Relations in the Systems NaF-LiF, NaF-KF, and NaF-RbF. Acta Chem. Scand. 1965, 19, 638-644."
LiF,NaF,0.8,0.2,922.45,Holm et al. (1965),Solidus,"Holm, J. L.; Pikas, A. L.; Ryhage, R.; Nielsen, P. H.; Sjoberg, B.; Larsen, E. Phase Relations in the Systems NaF-LiF, NaF-KF, and NaF-RbF. Acta Chem. Scand. 1965, 19, 638-644."
LiF,NaF,0.9,0.1,920.15,Holm et al. (1965),Solidus,"Holm, J. L.; Pikas, A. L.; Ryhage, R.; Nielsen, P. H.; Sjoberg, B.; Larsen, E. Phase Relations in the Systems NaF-LiF, NaF-KF, and NaF-RbF. Acta Chem. Scand. 1965, 19, 638-644."
LiF,NaF,0.98,0.02,923.15,Holm et al. (1965),Solidus,"Holm, J. L.; Pikas, A. L.; Ryhage, R.; Nielsen, P. H.; Sjoberg, B.; Larsen, E. Phase Relations in the Systems NaF-LiF, NaF-KF, and NaF-RbF. Acta Chem. Scand. 1965, 19, 638-644."
LiF,NaF,0.61,0.39,925,Bergmann and Dergunov (1941),Eutectic Point,"Bergmann, A. G.; Dergunov, E. P. Das Schmelzdiagramm Des Systems LiF-KF-NaF. Proc. USSR Acad. Sci., Biol. Ser. 1941, 31, 753-754."
MgCl2,NaCl,0,1,1073.9,Grjotheim et al. (1972),NA,http://pascal-francis.inist.fr/vibad/index.php?action=getRecordDetail&idt=PASCAL7317019376
MgCl2,NaCl,0.1,0.9,1032.7,Grjotheim et al. (1972),NA,http://pascal-francis.inist.fr/vibad/index.php?action=getRecordDetail&idt=PASCAL7317019376
MgCl2,NaCl,0.17,0.83,983.7,Grjotheim et al. (1972),NA,http://pascal-francis.inist.fr/vibad/index.php?action=getRecordDetail&idt=PASCAL7317019376
MgCl2,NaCl,0.22,0.78,941.2,Grjotheim et al. (1972),NA,http://pascal-francis.inist.fr/vibad/index.php?action=getRecordDetail&idt=PASCAL7317019376
MgCl2,NaCl,0.27,0.73,882.5,Grjotheim et al. (1972),NA,http://pascal-francis.inist.fr/vibad/index.php?action=getRecordDetail&idt=PASCAL7317019376
MgCl2,NaCl,0.31,0.69,830.3,Grjotheim et al. (1972),NA,http://pascal-francis.inist.fr/vibad/index.php?action=getRecordDetail&idt=PASCAL7317019376
MgCl2,NaCl,0.33,0.67,805,Grjotheim et al. (1972),NA,http://pascal-francis.inist.fr/vibad/index.php?action=getRecordDetail&idt=PASCAL7317019376
MgCl2,NaCl,0.36,0.64,763,Grjotheim et al. (1972),NA,http://pascal-francis.inist.fr/vibad/index.php?action=getRecordDetail&idt=PASCAL7317019376
MgCl2,NaCl,0.36,0.64,748.2,Grjotheim et al. (1972),NA,http://pascal-francis.inist.fr/vibad/index.php?action=getRecordDetail&idt=PASCAL7317019376
MgCl2,NaCl,0.38,0.62,741.7,Grjotheim et al. (1972),NA,http://pascal-francis.inist.fr/vibad/index.php?action=getRecordDetail&idt=PASCAL7317019376
MgCl2,NaCl,0.39,0.61,736.1,Grjotheim et al. (1972),NA,http://pascal-francis.inist.fr/vibad/index.php?action=getRecordDetail&idt=PASCAL7317019376
MgCl2,NaCl,0.41,0.59,722.7,Grjotheim et al. (1972),NA,http://pascal-francis.inist.fr/vibad/index.php?action=getRecordDetail&idt=PASCAL7317019376
MgCl2,NaCl,0.43,0.57,733.7,Grjotheim et al. (1972),NA,http://pascal-francis.inist.fr/vibad/index.php?action=getRecordDetail&idt=PASCAL7317019376
MgCl2,NaCl,0.45,0.55,738.8,Grjotheim et al. (1972),NA,http://pascal-francis.inist.fr/vibad/index.php?action=getRecordDetail&idt=PASCAL7317019376
MgCl2,NaCl,0.48,0.52,741,Grjotheim et al. (1972),NA,http://pascal-francis.inist.fr/vibad/index.php?action=getRecordDetail&idt=PASCAL7317019376
MgCl2,NaCl,0.49,0.51,754.8,Grjotheim et al. (1972),NA,http://pascal-francis.inist.fr/vibad/index.php?action=getRecordDetail&idt=PASCAL7317019376
MgCl2,NaCl,0.5,0.5,765.4,Grjotheim et al. (1972),NA,http://pascal-francis.inist.fr/vibad/index.php?action=getRecordDetail&idt=PASCAL7317019376
MgCl2,NaCl,0.54,0.46,796.6,Grjotheim et al. (1972),NA,http://pascal-francis.inist.fr/vibad/index.php?action=getRecordDetail&idt=PASCAL7317019376
MgCl2,NaCl,0.6,0.4,832.5,Grjotheim et al. (1972),NA,http://pascal-francis.inist.fr/vibad/index.php?action=getRecordDetail&idt=PASCAL7317019376
MgCl2,NaCl,1,0,988.7,Grjotheim et al. (1972),NA,http://pascal-francis.inist.fr/vibad/index.php?action=getRecordDetail&idt=PASCAL7317019376
MgCl2,NaCl,0.1,0.9,745.1,Grjotheim et al. (1972),NA,http://pascal-francis.inist.fr/vibad/index.php?action=getRecordDetail&idt=PASCAL7317019376
MgCl2,NaCl,0.17,0.83,750,Grjotheim et al. (1972),NA,http://pascal-francis.inist.fr/vibad/index.php?action=getRecordDetail&idt=PASCAL7317019376
MgCl2,NaCl,0.22,0.78,748.5,Grjotheim et al. (1972),NA,http://pascal-francis.inist.fr/vibad/index.php?action=getRecordDetail&idt=PASCAL7317019376
MgCl2,NaCl,0.27,0.73,748.9,Grjotheim et al. (1972),NA,http://pascal-francis.inist.fr/vibad/index.php?action=getRecordDetail&idt=PASCAL7317019376
MgCl2,NaCl,0.31,0.69,740.5,Grjotheim et al. (1972),NA,http://pascal-francis.inist.fr/vibad/index.php?action=getRecordDetail&idt=PASCAL7317019376
MgCl2,NaCl,0.33,0.67,746.4,Grjotheim et al. (1972),NA,http://pascal-francis.inist.fr/vibad/index.php?action=getRecordDetail&idt=PASCAL7317019376
MgCl2,NaCl,0.36,0.64,748.2,Grjotheim et al. (1972),NA,http://pascal-francis.inist.fr/vibad/index.php?action=getRecordDetail&idt=PASCAL7317019376
MgCl2,NaCl,0.33,0.67,714.6,Grjotheim et al. (1972),NA,http://pascal-francis.inist.fr/vibad/index.php?action=getRecordDetail&idt=PASCAL7317019376
MgCl2,NaCl,0.36,0.64,718.7,Grjotheim et al. (1972),NA,http://pascal-francis.inist.fr/vibad/index.php?action=getRecordDetail&idt=PASCAL7317019376
MgCl2,NaCl,0.38,0.62,718.2,Grjotheim et al. (1972),NA,http://pascal-francis.inist.fr/vibad/index.php?action=getRecordDetail&idt=PASCAL7317019376
MgCl2,NaCl,0.39,0.61,715.9,Grjotheim et al. (1972),NA,http://pascal-francis.inist.fr/vibad/index.php?action=getRecordDetail&idt=PASCAL7317019376
MgCl2,NaCl,0.4,0.6,718.6,Grjotheim et al. (1972),NA,http://pascal-francis.inist.fr/vibad/index.php?action=getRecordDetail&idt=PASCAL7317019376
MgCl2,NaCl,0.41,0.59,722.7,Grjotheim et al. (1972),NA,http://pascal-francis.inist.fr/vibad/index.php?action=getRecordDetail&idt=PASCAL7317019376
MgCl2,NaCl,0.41,0.59,717.7,Grjotheim et al. (1972),NA,http://pascal-francis.inist.fr/vibad/index.php?action=getRecordDetail&idt=PASCAL7317019376
MgCl2,NaCl,0.43,0.57,718.1,Grjotheim et al. (1972),NA,http://pascal-francis.inist.fr/vibad/index.php?action=getRecordDetail&idt=PASCAL7317019376
MgCl2,NaCl,0.45,0.55,718,Grjotheim et al. (1972),NA,http://pascal-francis.inist.fr/vibad/index.php?action=getRecordDetail&idt=PASCAL7317019376
MgCl2,NaCl,0.48,0.52,717.5,Grjotheim et al. (1972),NA,http://pascal-francis.inist.fr/vibad/index.php?action=getRecordDetail&idt=PASCAL7317019376
MgCl2,NaCl,0.49,0.51,740.5,Grjotheim et al. (1972),NA,http://pascal-francis.inist.fr/vibad/index.php?action=getRecordDetail&idt=PASCAL7317019376
MgCl2,NaCl,0.5,0.5,740,Grjotheim et al. (1972),NA,http://pascal-francis.inist.fr/vibad/index.php?action=getRecordDetail&idt=PASCAL7317019376
MgCl2,NaCl,0.54,0.46,739.5,Grjotheim et al. (1972),NA,http://pascal-francis.inist.fr/vibad/index.php?action=getRecordDetail&idt=PASCAL7317019376
MgCl2,NaCl,0.6,0.4,741.2,Grjotheim et al. (1972),NA,http://pascal-francis.inist.fr/vibad/index.php?action=getRecordDetail&idt=PASCAL7317019376
MgCl2,NaCl,0.21,0.79,952.3,Seifert and Fink (1975),NA,doi.org/10.1002/zaac.19774360131
MgCl2,NaCl,0.27,0.73,891.4,Seifert and Fink (1975),NA,doi.org/10.1002/zaac.19774360131
MgCl2,NaCl,0.33,0.67,826.6,Seifert and Fink (1975),NA,doi.org/10.1002/zaac.19774360131
MgCl2,NaCl,0.35,0.65,786.8,Seifert and Fink (1975),NA,doi.org/10.1002/zaac.19774360131
MgCl2,NaCl,0.55,0.45,772.9,Seifert and Fink (1975),NA,doi.org/10.1002/zaac.19774360131
MgCl2,NaCl,0.58,0.42,805.9,Seifert and Fink (1975),NA,doi.org/10.1002/zaac.19774360131
MgCl2,NaCl,0.63,0.37,849.6,Seifert and Fink (1975),NA,doi.org/10.1002/zaac.19774360131
MgCl2,NaCl,0.67,0.33,870.5,Seifert and Fink (1975),NA,doi.org/10.1002/zaac.19774360131
MgCl2,NaCl,0.73,0.27,898.3,Seifert and Fink (1975),NA,doi.org/10.1002/zaac.19774360131
MgCl2,NaCl,0.81,0.19,930,Seifert and Fink (1975),NA,doi.org/10.1002/zaac.19774360131
MgCl2,NaCl,0.89,0.11,959.5,Seifert and Fink (1975),NA,doi.org/10.1002/zaac.19774360131
MgCl2,NaCl,1,0,988.5,Klemm and Weiss (1940),NA,
MgCl2,NaCl,0.9,0.1,972.5,Klemm and Weiss (1940),NA,
MgCl2,NaCl,0.8,0.2,942.7,Klemm and Weiss (1940),NA,
MgCl2,NaCl,0.7,0.3,912.8,Klemm and Weiss (1940),NA,
MgCl2,NaCl,0.6,0.4,861.8,Klemm and Weiss (1940),NA,
MgCl2,NaCl,0.55,0.45,827.6,Klemm and Weiss (1940),NA,
MgCl2,NaCl,0.5,0.5,782.5,Klemm and Weiss (1940),NA,
MgCl2,NaCl,0.45,0.55,734.4,Klemm and Weiss (1940),NA,
MgCl2,NaCl,0.42,0.58,737.3,Klemm and Weiss (1940),NA,
MgCl2,NaCl,0.4,0.6,722.8,Klemm and Weiss (1940),NA,
MgCl2,NaCl,0.36,0.64,757.7,Klemm and Weiss (1940),NA,
MgCl2,NaCl,0.33,0.67,809.4,Klemm and Weiss (1940),NA,
MgCl2,NaCl,0.3,0.7,863.3,Klemm and Weiss (1940),NA,
MgCl2,NaCl,0.25,0.75,928.8,Klemm and Weiss (1940),NA,
MgCl2,NaCl,0.22,0.78,956.5,Klemm and Weiss (1940),NA,
MgCl2,NaCl,0.2,0.8,981.3,Klemm and Weiss (1940),NA,
MgCl2,NaCl,0.15,0.85,1006,Klemm and Weiss (1940),NA,
MgCl2,NaCl,0.1,0.9,1031.5,Klemm and Weiss (1940),NA,
MgCl2,NaCl,0,1,1074.5,Klemm and Weiss (1940),NA,
MgCl2,NaCl,0,1,1072.859114,Matiasovsky (1959),NA,https://chempap.org/file_access.php?file=132a69.pdf
MgCl2,NaCl,0.061804585,0.938195415,1039.116387,Matiasovsky (1959),NA,https://chempap.org/file_access.php?file=132a69.pdf
MgCl2,NaCl,0.095564115,0.904435885,1018.172624,Matiasovsky (1959),NA,https://chempap.org/file_access.php?file=132a69.pdf
MgCl2,NaCl,0.131045174,0.868954826,995.1926632,Matiasovsky (1959),NA,https://chempap.org/file_access.php?file=132a69.pdf
MgCl2,NaCl,0.20872739,0.79127261,933.8158048,Matiasovsky (1959),NA,https://chempap.org/file_access.php?file=132a69.pdf
MgCl2,NaCl,0.246652058,0.753347942,897.1642211,Matiasovsky (1959),NA,https://chempap.org/file_access.php?file=132a69.pdf
MgCl2,NaCl,0.33300773,0.66699227,824.1519392,Matiasovsky (1959),NA,https://chempap.org/file_access.php?file=132a69.pdf
MgCl2,NaCl,0.375173989,0.624826011,781.6826438,Matiasovsky (1959),NA,https://chempap.org/file_access.php?file=132a69.pdf
MgCl2,NaCl,0.426991596,0.573008404,736.3044926,Matiasovsky (1959),NA,https://chempap.org/file_access.php?file=132a69.pdf
MgCl2,NaCl,0.475323774,0.524676226,732.52298,Matiasovsky (1959),NA,https://chempap.org/file_access.php?file=132a69.pdf
MgCl2,NaCl,0.497372301,0.502627699,741.5404331,Matiasovsky (1959),NA,https://chempap.org/file_access.php?file=132a69.pdf
MgCl2,NaCl,0.497360907,0.502639093,736.013607,Matiasovsky (1959),NA,https://chempap.org/file_access.php?file=132a69.pdf
MgCl2,NaCl,0.558088629,0.441911371,784.8823853,Matiasovsky (1959),NA,https://chempap.org/file_access.php?file=132a69.pdf
MgCl2,NaCl,0.699656125,0.300343875,865.7485779,Matiasovsky (1959),NA,https://chempap.org/file_access.php?file=132a69.pdf
MgCl2,NaCl,0.832061054,0.167938946,922.7621526,Matiasovsky (1959),NA,https://chempap.org/file_access.php?file=132a69.pdf
MgCl2,NaCl,1.002013071,-0.002013071,982.1028119,Matiasovsky (1959),NA,https://chempap.org/file_access.php?file=132a69.pdf
MgCl2,NaCl,0.095521302,0.904478698,761.3206529,Matiasovsky (1959),NA,https://chempap.org/file_access.php?file=132a69.pdf
MgCl2,NaCl,0.129775303,0.870224697,763.356852,Matiasovsky (1959),NA,https://chempap.org/file_access.php?file=132a69.pdf
MgCl2,NaCl,0.208804204,0.791195796,758.9935682,Matiasovsky (1959),NA,https://chempap.org/file_access.php?file=132a69.pdf
MgCl2,NaCl,0.24607401,0.75392599,759.866225,Matiasovsky (1959),NA,https://chempap.org/file_access.php?file=132a69.pdf
MgCl2,NaCl,0.332894749,0.667105251,759.5753394,Matiasovsky (1959),NA,https://chempap.org/file_access.php?file=132a69.pdf
MgCl2,NaCl,0.375136252,0.624863748,761.0297673,Matiasovsky (1959),NA,https://chempap.org/file_access.php?file=132a69.pdf
MgCl2,NaCl,0.335590296,0.664409704,723.2146412,Matiasovsky (1959),NA,https://chempap.org/file_access.php?file=132a69.pdf
MgCl2,NaCl,0.427832395,0.572167605,722.9237557,Matiasovsky (1959),NA,https://chempap.org/file_access.php?file=132a69.pdf
MgCl2,NaCl,0.474397765,0.525602235,723.5055268,Matiasovsky (1959),NA,https://chempap.org/file_access.php?file=132a69.pdf
MgCl2,NaCl,0.496405446,0.503594554,722.3419845,Matiasovsky (1959),NA,https://chempap.org/file_access.php?file=132a69.pdf
MgCl2,NaCl,0.558967324,0.441032676,737.1771493,Matiasovsky (1959),NA,https://chempap.org/file_access.php?file=132a69.pdf
MgCl2,NaCl,0.558436399,0.441563601,719.1422431,Matiasovsky (1959),NA,https://chempap.org/file_access.php?file=132a69.pdf
MgCl2,NaCl,0.701567023,0.298432977,735.4318358,Matiasovsky (1959),NA,https://chempap.org/file_access.php?file=132a69.pdf
MgCl2,NaCl,0.701533053,0.298466947,721.7602133,Matiasovsky (1959),NA,https://chempap.org/file_access.php?file=132a69.pdf
MgCl2,NaCl,0.831550036,0.168449964,738.6315772,Matiasovsky (1959),NA,https://chempap.org/file_access.php?file=132a69.pdf
MgCl2,NaCl,0.000345731,0.999654269,1087.159533,Abramov (1935),NA,https://www.scopus.com/record/display.uri?eid=2-s2.0-84912382337&origin=inward&txGid=fc421349a72cbb9b3e6f2e73e185d46e
MgCl2,NaCl,0.331224997,0.668775003,833.07393,Abramov (1935),NA,https://www.scopus.com/record/display.uri?eid=2-s2.0-84912382337&origin=inward&txGid=fc421349a72cbb9b3e6f2e73e185d46e
MgCl2,NaCl,0.600728273,0.399271727,838.1322957,Abramov (1935),NA,https://www.scopus.com/record/display.uri?eid=2-s2.0-84912382337&origin=inward&txGid=fc421349a72cbb9b3e6f2e73e185d46e
MgCl2,NaCl,0.665046991,0.334953009,878.9883268,Abramov (1935),NA,https://www.scopus.com/record/display.uri?eid=2-s2.0-84912382337&origin=inward&txGid=fc421349a72cbb9b3e6f2e73e185d46e
MgCl2,NaCl,0.800701579,0.199298421,937.3540856,Abramov (1935),NA,https://www.scopus.com/record/display.uri?eid=2-s2.0-84912382337&origin=inward&txGid=fc421349a72cbb9b3e6f2e73e185d46e
MgCl2,NaCl,1.000651642,-0.000651642,983.6575875,Abramov (1935),NA,https://www.scopus.com/record/display.uri?eid=2-s2.0-84912382337&origin=inward&txGid=fc421349a72cbb9b3e6f2e73e185d46e
MgCl2,NaCl,0.200482246,0.799517754,757.9766537,Abramov (1935),NA,https://www.scopus.com/record/display.uri?eid=2-s2.0-84912382337&origin=inward&txGid=fc421349a72cbb9b3e6f2e73e185d46e
MgCl2,NaCl,0.200468915,0.799531085,727.6264591,Abramov (1935),NA,https://www.scopus.com/record/display.uri?eid=2-s2.0-84912382337&origin=inward&txGid=fc421349a72cbb9b3e6f2e73e185d46e
MgCl2,NaCl,0.329067556,0.670932444,721.0116732,Abramov (1935),NA,https://www.scopus.com/record/display.uri?eid=2-s2.0-84912382337&origin=inward&txGid=fc421349a72cbb9b3e6f2e73e185d46e
MgCl2,NaCl,0.330136194,0.669863806,754.0856031,Abramov (1935),NA,https://www.scopus.com/record/display.uri?eid=2-s2.0-84912382337&origin=inward&txGid=fc421349a72cbb9b3e6f2e73e185d46e
MgCl2,NaCl,0.601379915,0.398620085,721.7898833,Abramov (1935),NA,https://www.scopus.com/record/display.uri?eid=2-s2.0-84912382337&origin=inward&txGid=fc421349a72cbb9b3e6f2e73e185d46e
MgCl2,NaCl,0.665338546,0.334661454,742.8015564,Abramov (1935),NA,https://www.scopus.com/record/display.uri?eid=2-s2.0-84912382337&origin=inward&txGid=fc421349a72cbb9b3e6f2e73e185d46e
MgCl2,NaCl,0.665327096,0.334672904,716.7315175,Abramov (1935),NA,https://www.scopus.com/record/display.uri?eid=2-s2.0-84912382337&origin=inward&txGid=fc421349a72cbb9b3e6f2e73e185d46e
MgCl2,NaCl,0.800605362,0.199394638,718.2879377,Abramov (1935),NA,https://www.scopus.com/record/display.uri?eid=2-s2.0-84912382337&origin=inward&txGid=fc421349a72cbb9b3e6f2e73e185d46e
MgCl2,NaCl,0.800264929,0.199735071,743.1906615,Abramov (1935),NA,https://www.scopus.com/record/display.uri?eid=2-s2.0-84912382337&origin=inward&txGid=fc421349a72cbb9b3e6f2e73e185d46e
MgCl2,NaCl,0.999142039,0.000857961,984.2624491,Menge (1911),NA,
MgCl2,NaCl,0.889358894,0.110641106,945.6083114,Menge (1911),NA,
MgCl2,NaCl,0.818776624,0.181223376,923.2283778,Menge (1911),NA,
MgCl2,NaCl,0.635960246,0.364039754,851.4770796,Menge (1911),NA,
MgCl2,NaCl,0.515380768,0.484619232,762.7077942,Menge (1911),NA,
MgCl2,NaCl,0.464405734,0.535594266,711.624589,Menge (1911),NA,
MgCl2,NaCl,0.435809218,0.564190782,703.66252,Menge (1911),NA,
MgCl2,NaCl,0.352109257,0.647890743,765.878602,Menge (1911),NA,
MgCl2,NaCl,0.307423557,0.692576443,817.5686172,Menge (1911),NA,
MgCl2,NaCl,0.232559584,0.767440416,912.1871031,Menge (1911),NA,
MgCl2,NaCl,0.150382209,0.849617791,983.6005919,Menge (1911),NA,
MgCl2,NaCl,0.099164944,0.900835056,1031.516215,Menge (1911),NA,
MgCl2,NaCl,0.047882331,0.952117669,1067.37993,Menge (1911),NA,
MgCl2,NaCl,0,1,1082.40912,Menge (1911),NA,
MgCl2,NaCl,0.892328575,0.107671425,717.8369725,Menge (1911),NA,
MgCl2,NaCl,0.818137486,0.181862514,720.9120927,Menge (1911),NA,
MgCl2,NaCl,0.636110322,0.363889678,724.6256319,Menge (1911),NA,
MgCl2,NaCl,0.515600676,0.484399324,718.7269748,Menge (1911),NA,
MgCl2,NaCl,0.383033764,0.616966236,710.4307517,Menge (1911),NA,
MgCl2,NaCl,0.382627312,0.617372688,703.0219506,Menge (1911),NA,
MgCl2,NaCl,0.353620995,0.646379005,710.7913542,Menge (1911),NA,
MgCl2,NaCl,0.307476193,0.692523807,704.6058493,Menge (1911),NA,
MgCl2,NaCl,0.306547958,0.693452042,733.3061106,Menge (1911),NA,
MgCl2,NaCl,0.231703199,0.768296801,740.8873644,Menge (1911),NA,
MgCl2,NaCl,0.231090009,0.768909991,704.7737864,Menge (1911),NA,
MgCl2,NaCl,0.151206548,0.848793452,742.4005188,Menge (1911),NA,
MgCl2,NaCl,0.15099129,0.84900871,705.362534,Menge (1911),NA,
MgCl2,NaCl,0.099774467,0.900225533,742.167213,Menge (1911),NA,
MgCl2,NaCl,0.099255823,0.900744177,703.2758991,Menge (1911),NA,
MgCl2,NaCl,0.048390919,0.951609081,699.3269038,Menge (1911),NA,
MgCl2,NaCl,0.047672263,0.952327737,736.823329,Menge (1911),NA,
MgCl2,NaCl,0.891132134,0.108867866,690.0566024,Menge (1911),NA,
MgCl2,NaCl,0.81958891,0.18041109,699.1561713,Menge (1911),NA,
MgCl2,NaCl,0.636221599,0.363778401,704.7185242,Menge (1911),NA,
MgCl2,NaCl,0.517183055,0.482816945,702.5280306,Menge (1911),NA,
MgCl2,NaCl,0.464449812,0.535550188,702.3654691,Menge (1911),NA,
MgCl2,NaCl,1.15e-05,0.999988514,1073.476353,Speranskaya (1938),NA,
MgCl2,NaCl,0.142446208,0.857553792,1005.997075,Speranskaya (1938),NA,
MgCl2,NaCl,0.243751804,0.756248196,915.5046319,Speranskaya (1938),NA,
MgCl2,NaCl,0.36863497,0.63136503,781.3261824,Speranskaya (1938),NA,
MgCl2,NaCl,0.531787348,0.468212652,777.0355924,Speranskaya (1938),NA,
MgCl2,NaCl,0.600331319,0.399668681,825.7922964,Speranskaya (1938),NA,
MgCl2,NaCl,0.791582405,0.208417595,891.3213067,Speranskaya (1938),NA,
MgCl2,NaCl,0.14362981,0.85637019,713.0667967,Speranskaya (1938),NA,
MgCl2,NaCl,0.141856122,0.858143878,748.5616772,Speranskaya (1938),NA,
MgCl2,NaCl,0.242772556,0.757227444,743.49098,Speranskaya (1938),NA,
MgCl2,NaCl,0.24384078,0.75615922,713.0667967,Speranskaya (1938),NA,
MgCl2,NaCl,0.531111886,0.468888114,713.8469039,Speranskaya (1938),NA,
MgCl2,NaCl,0.531102114,0.468897886,736.079961,Speranskaya (1938),NA,
MgCl2,NaCl,0.60003079,0.39996921,709.556314,Speranskaya (1938),NA,
MgCl2,NaCl,0.60037075,0.39962925,736.079961,Speranskaya (1938),NA,
MgCl2,NaCl,0.790957174,0.209042826,713.8469039,Speranskaya (1938),NA,
MgCl2,NaCl,0.789892036,0.210107964,737.2501219,Speranskaya (1938),NA,
MgCl2,NaCl,0.200120555,0.799879445,985.3242321,Scholich (1920),NA,
MgCl2,NaCl,0.300729088,0.699270912,880.7898586,Scholich (1920),NA,
MgCl2,NaCl,0.399583819,0.600416181,766.5041443,Scholich (1920),NA,
MgCl2,NaCl,0.401350307,0.598649693,747.3915163,Scholich (1920),NA,
MgCl2,NaCl,0.501205546,0.498794454,756.7528035,Scholich (1920),NA,
MgCl2,NaCl,0.599639056,0.400360944,800.828864,Scholich (1920),NA,
MgCl2,NaCl,0.700873678,0.299126322,871.8186251,Scholich (1920),NA,
MgCl2,NaCl,0.800710744,0.199289256,922.5255973,Scholich (1920),NA,
MgCl2,NaCl,0.200225131,0.799774869,747.3915163,Scholich (1920),NA,
MgCl2,NaCl,0.200240046,0.799759954,713.4568503,Scholich (1920),NA,
MgCl2,NaCl,0.30045136,0.69954864,712.6767431,Scholich (1920),NA,
MgCl2,NaCl,0.550444673,0.449555327,727.8888347,Scholich (1920),NA,
MgCl2,NaCl,0.550801263,0.449198737,716.5772794,Scholich (1920),NA,
MgCl2,NaCl,0.600732311,0.399267689,713.4568503,Scholich (1920),NA,
MgCl2,NaCl,0.699888086,0.300111914,714.2369576,Scholich (1920),NA,
MgCl2,NaCl,0.700582063,0.299417937,735.2998537,Scholich (1920),NA,
MgCl2,NaCl,0.800802634,0.199197366,713.4568503,Scholich (1920),NA,
MgCl2,NaCl,0.800442273,0.199557727,733.3495856,Scholich (1920),NA,
MgCl2,NaCl,0.600019132,0.399980868,736.079961,Scholich (1920),NA,
MgCl2,NaCl,0.500168694,0.499831306,715.7971721,Scholich (1920),NA,
